Repository: likooooo/database_oghma

# database_oghma

Download Oghma materials from [oghma-nano.com](https://www.oghma-nano.com) and export normative harness YAML under `materials/` only.

Films（如 `og/film/oled_ito_al`）手写于 [`../models/`](../models/)。

## 入口

- **重导出**：脚本内固定 zip URL → `.cache/` 下载；下载失败 → 硬退出。不依赖 `SIMULATION_BASELINE_TOOLS_DIR`。
- **日常**：已提交的 `materials/**/*.yml`（ingest 只读 YAML）。

```bash
python3 update_current_database.py          # 用 cache 或按需下载
python3 update_current_database.py --force  # 强制重新下载
```

## 转换

- 主路径：分表 n / α→k（α 点上换算；禁止 wavelength union/merge）。
- `DATA.name`：`og/` + 路径最短唯一后缀。
- tags：`og` + `benchmark`（见 [`docs/tag_taxonomy.md`](../../docs/tag_taxonomy.md)）。
- **不**写 `films/`、**不**读 `filmstack_templates.json`。
- 落盘路径仍按上游目录树（`materials/{类目}/…/{叶}.yml`）。
- 门禁：`fail>0` → exit 1。

File: materials/inorganic/Cu2ZnSnSe4/Sputtered_ElA15.yml
REFERENCES: |

COMMENTS: |

CONDITIONS: |

DATA:
  - type: tabulated nk
    data: |
        0.41 2.70286 0.175461
        0.42 2.68446 0.17934
        0.43 2.68451 0.182236
        0.44 2.69584 0.188629
        0.45 2.71404 0.189814
        0.46 2.73759 0.193199
        0.47 2.79198 0.197704
        0.48 2.83418 0.200469
        0.49 2.86753 0.204074
        0.5 2.87887 0.206435
        0.51 2.8984 0.20968
        0.52 2.9014 0.214836
        0.53 2.91163 0.218887
        0.54 2.91808 0.222994
        0.55 2.91296 0.227908
        0.56 2.90596 0.230955
        0.57 2.89881 0.237146
        0.58 2.88969 0.241618
        0.59 2.88552 0.245463
        0.6 2.87054 0.251427
        0.61 2.86463 0.257097
        0.62 2.85292 0.261256
        0.63 2.84393 0.267791
        0.64 2.84005 0.271653
        0.65 2.8224 0.277942
        0.66 2.8224 0.283274
        0.67 2.8224 0.289596
        0.68 2.83653 0.275868
        0.69 2.82503 0.284019
        0.7 2.8209 0.289453
        0.71 2.81396 0.292455
        0.72 2.8085 0.299025
        0.73 2.80128 0.302271
        0.74 2.79076 0.309137
        0.75 2.78471 0.313048
        0.76 2.77719 0.317319
        0.77 2.77975 0.32899
        0.78 2.77887 0.327488
        0.79 2.76976 0.33367
        0.8 2.76412 0.334933
        0.81 2.76329 0.340061
        0.82 2.75673 0.341329
        0.83 2.75577 0.344443
        0.84 2.75067 0.347965
        0.85 2.75087 0.350233
        0.86 2.74322 0.354417
        0.87 2.74329 0.355344
        0.88 2.74242 0.357301
        0.89 2.74088 0.355741
        0.9 2.73856 0.353681
        0.91 2.73627 0.356392
        0.92 2.7339 0.353298
        0.93 2.73422 0.353117
        0.94 2.73229 0.349645
        0.95 2.72986 0.345805
        0.96 2.72285 0.344921
        0.97 2.72137 0.339354
        0.98 2.72199 0.337064
        0.99 2.72188 0.331937
        1 2.71761 0.327865
        1.01 2.71737 0.323272
        1.02 2.71551 0.318187
        1.03 2.71744 0.313608
        1.04 2.71694 0.309333
        1.05 2.72311 0.303519
        1.06 2.71708 0.296746
        1.07 2.72708 0.292125
        1.08 2.73708 0.284942
        1.09 2.74708 0.275476
        1.1 2.75708 0.266149
        1.11 2.76708 0.243531
        1.12 2.77708 0.232825
        1.13 2.79762 0.220743
        1.14 2.81577 0.211759
        1.15 2.85416 0.195868
        1.16 2.8946 0.180484
        1.17 2.92332 0.168612
        1.18 2.95734 0.154593
        1.19 3.03607 0.138458
        1.2 3.11316 0.122076
        1.21 3.22763 0.104855
        1.22 3.35034 0.0873266
        1.23 3.4902 0.0705787
        1.24 3.63477 0.054493
        1.25 3.73015 0.0421314
        1.26 3.85354 0.0312806
        1.27 3.8645 0.0239117
        1.28 3.92849 0.0174226
        1.29 3.93924 0.0128843
        1.3 3.96841 0.00874459
        1.31 3.96531 0.00643987
        1.32 3.97502 0.0039874
        1.33 3.97342 0.00315359
        1.34 3.93837 0.0019869
        1.35 3.92791 0.00126529
        1.36 3.96077 0
        1.37 3.91167 0
        1.38 3.94075 0
        1.39 3.87364 0
        1.4 3.86943 0
