Repository: likooooo/database_oghma

# database_oghma

Download Oghma materials from [oghma-nano.com](https://www.oghma-nano.com) and export normative harness YAML under `materials/` only.

Films（如 `og/film/oled_ito_al`）手写于 [`../models/`](../models/)。

## 入口

- **重导出**：脚本内固定 zip URL → `.cache/` 下载；下载失败 → 硬退出。不依赖 `SIMULATION_BASELINE_TOOLS_DIR`。
- **日常**：已提交的 `materials/**/*.yml`（ingest 只读 YAML）。

```bash
python3 update_current_database.py          # 用 cache 或按需下载
python3 update_current_database.py --force  # 强制重新下载
```

## 转换

- 主路径：分表 n / α→k（α 点上换算；禁止 wavelength union/merge）。
- `DATA.name`：`og/` + 路径最短唯一后缀。
- tags：`og` + `benchmark`（见 [`docs/tag_taxonomy.md`](../../docs/tag_taxonomy.md)）。
- **不**写 `films/`、**不**读 `filmstack_templates.json`。
- 落盘路径仍按上游目录树（`materials/{类目}/…/{叶}.yml`）。
- 门禁：`fail>0` → exit 1。

File: materials/oxides/MoOx/ALD_Mac15.yml
REFERENCES: |

COMMENTS: |

CONDITIONS: |

DATA:
  - type: tabulated nk
    data: |
        0.247812 2.14159 0.89618
        0.249398 2.15617 0.89054
        0.250985 2.17057 0.88457
        0.252572 2.18478 0.87825
        0.254159 2.1988 0.8716
        0.255745 2.21261 0.86463
        0.257332 2.2262 0.85735
        0.258919 2.23956 0.84975
        0.260506 2.25268 0.84185
        0.262093 2.26556 0.83365
        0.26368 2.27818 0.82517
        0.265267 2.29054 0.81642
        0.266854 2.30262 0.8074
        0.268441 2.31442 0.79812
        0.270029 2.32594 0.78859
        0.271616 2.33716 0.77883
        0.273203 2.34808 0.76885
        0.27479 2.35869 0.75864
        0.276378 2.36899 0.74824
        0.277965 2.37897 0.73764
        0.279552 2.38863 0.72686
        0.28114 2.39796 0.71592
        0.282727 2.40696 0.70481
        0.284315 2.41563 0.69356
        0.285902 2.42397 0.68217
        0.28749 2.43197 0.67067
        0.289077 2.43963 0.65905
        0.290665 2.44695 0.64733
        0.292253 2.45393 0.63553
        0.29384 2.46056 0.62365
        0.295428 2.46686 0.6117
        0.297016 2.47282 0.5997
        0.298604 2.47845 0.58766
        0.300191 2.48373 0.57559
        0.301779 2.48869 0.5635
        0.303367 2.49331 0.5514
        0.304955 2.4976 0.5393
        0.306543 2.50157 0.52721
        0.308131 2.50522 0.51514
        0.309719 2.50855 0.5031
        0.311307 2.51157 0.4911
        0.312895 2.51428 0.47915
        0.314483 2.51669 0.46726
        0.316071 2.5188 0.45543
        0.317659 2.52061 0.44367
        0.319247 2.52214 0.432
        0.320836 2.52339 0.42041
        0.322424 2.52436 0.40892
        0.324012 2.52506 0.39754
        0.3256 2.5255 0.38626
        0.327189 2.52569 0.3751
        0.328777 2.52562 0.36406
        0.330365 2.52531 0.35314
        0.331953 2.52476 0.34235
        0.333542 2.52398 0.33171
        0.33513 2.52297 0.3212
        0.336718 2.52175 0.31084
        0.338307 2.52032 0.30062
        0.339895 2.51868 0.29056
        0.341484 2.51685 0.28066
        0.343072 2.51482 0.27091
        0.344661 2.51261 0.26133
        0.346249 2.51023 0.25191
        0.347838 2.50767 0.24266
        0.349426 2.50495 0.23358
        0.351015 2.50207 0.22467
        0.352603 2.49904 0.21593
        0.354192 2.49587 0.20737
        0.355781 2.49255 0.19899
        0.357369 2.4891 0.19078
        0.358958 2.48553 0.18275
        0.360547 2.48184 0.1749
        0.362135 2.47803 0.16723
        0.363724 2.47411 0.15973
        0.365313 2.47009 0.15243
        0.366901 2.46597 0.1453
        0.36849 2.46176 0.13835
        0.370079 2.45746 0.13158
        0.371668 2.45309 0.12499
        0.373256 2.44863 0.11859
        0.374845 2.44411 0.11236
        0.376434 2.43952 0.10632
        0.378023 2.43487 0.10045
        0.379612 2.43016 0.09477
        0.3812 2.4254 0.08926
        0.382789 2.4206 0.08392
        0.384378 2.41575 0.07877
        0.385967 2.41087 0.07379
        0.387556 2.40596 0.06898
        0.389145 2.40101 0.06435
        0.390734 2.39605 0.05989
        0.392323 2.39106 0.05561
        0.393911 2.38606 0.05149
        0.3955 2.38105 0.04754
        0.397089 2.37603 0.04376
        0.398678 2.37101 0.04015
        0.400267 2.366 0.0367
        0.401856 2.36099 0.03342
        0.403445 2.35598 0.0303
        0.405034 2.351 0.02734
        0.406623 2.34603 0.02455
        0.408212 2.34108 0.02191
        0.409801 2.33616 0.01943
        0.41139 2.33127 0.0171
        0.412979 2.32642 0.01493
        0.414568 2.3216 0.01292
        0.416157 2.31683 0.01106
        0.417745 2.31211 0.00934
        0.419334 2.30744 0.00778
        0.420923 2.30283 0.00636
        0.422512 2.29829 0.00509
        0.424101 2.29381 0.00397
        0.42569 2.28941 0.00299
        0.427279 2.28509 0.00215
        0.428868 2.28086 0.00145
        0.430457 2.27673 8.900000E-04
        0.432046 2.27271 4.670000E-04
        0.433635 2.26881 1.800000E-04
        0.435224 2.26505 2.800000E-05
        0.436813 2.26149 0
        0.438402 2.25814 0
        0.439991 2.25494 0
        0.44158 2.25187 0
        0.443169 2.24891 0
        0.444758 2.24604 0
        0.446347 2.24327 0
        0.447935 2.24058 0
        0.449524 2.23797 0
        0.451113 2.23544 0
        0.452702 2.23297 0
        0.454291 2.23057 0
        0.45588 2.22823 0
        0.457469 2.22595 0
        0.459058 2.22372 0
        0.460646 2.22154 0
        0.462235 2.21942 0
        0.463824 2.21735 0
        0.465413 2.21532 0
        0.467002 2.21333 0
        0.468591 2.21139 0
        0.470179 2.20949 0
        0.471768 2.20763 0
        0.473357 2.2058 0
        0.474946 2.20402 0
        0.476534 2.20226 0
        0.478123 2.20055 0
        0.479712 2.19886 0
        0.4813 2.19721 0
        0.482889 2.19558 0
        0.484478 2.19399 0
        0.486067 2.19243 0
        0.487655 2.19089 0
        0.489244 2.18938 0
        0.490832 2.1879 0
        0.492421 2.18644 0
        0.49401 2.18501 0
        0.495598 2.1836 0
        0.497187 2.18222 0
        0.498775 2.18086 0
        0.500364 2.17952 0
        0.501952 2.1782 0
        0.503541 2.1769 0
        0.505129 2.17562 0
        0.506718 2.17437 0
        0.508306 2.17313 0
        0.509894 2.17191 0
        0.511483 2.17071 0
        0.513071 2.16953 0
        0.514659 2.16836 0
        0.516248 2.16721 0
        0.517836 2.16608 0
        0.519424 2.16497 1.000000E-06
        0.521012 2.16387 1.000000E-06
        0.5226 2.16278 1.000000E-06
        0.524189 2.16172 1.000000E-06
        0.525777 2.16066 1.000000E-06
        0.527365 2.15962 1.000000E-06
        0.528953 2.15859 1.000000E-06
        0.530541 2.15758 2.000000E-06
        0.532129 2.15658 2.000000E-06
        0.533717 2.1556 2.000000E-06
        0.535305 2.15463 2.000000E-06
        0.536893 2.15366 3.000000E-06
        0.538481 2.15272 3.000000E-06
        0.540069 2.15178 4.000000E-06
        0.541657 2.15086 4.000000E-06
        0.543245 2.14994 5.000000E-06
        0.544832 2.14904 5.000000E-06
        0.54642 2.14815 6.000000E-06
        0.548008 2.14727 7.000000E-06
        0.549596 2.1464 8.000000E-06
        0.551183 2.14554 9.000000E-06
        0.552771 2.14469 1.000000E-05
        0.554359 2.14385 1.100000E-05
        0.555947 2.14302 1.200000E-05
        0.557534 2.1422 1.400000E-05
        0.559122 2.14138 1.600000E-05
        0.560709 2.14058 1.800000E-05
        0.562297 2.13978 2.000000E-05
        0.563884 2.139 2.200000E-05
        0.565471 2.13822 2.400000E-05
        0.567059 2.13745 2.700000E-05
        0.568646 2.13669 3.000000E-05
        0.570233 2.13594 3.400000E-05
        0.571821 2.13519 3.700000E-05
        0.573408 2.13445 4.100000E-05
        0.574995 2.13372 4.600000E-05
        0.576582 2.133 5.000000E-05
        0.578169 2.13228 5.500000E-05
        0.579756 2.13157 6.100000E-05
        0.581343 2.13087 6.700000E-05
        0.582931 2.13017 7.400000E-05
        0.584517 2.12948 8.100000E-05
        0.586104 2.12879 8.800000E-05
        0.587691 2.12811 9.600000E-05
        0.589278 2.12744 1.050000E-04
        0.590865 2.12678 1.150000E-04
        0.592452 2.12612 1.250000E-04
        0.594038 2.12546 1.360000E-04
        0.595625 2.12481 1.480000E-04
        0.597212 2.12417 1.610000E-04
        0.598798 2.12353 1.740000E-04
        0.600385 2.12289 1.890000E-04
        0.601971 2.12227 2.040000E-04
        0.603558 2.12164 2.210000E-04
        0.605144 2.12102 2.380000E-04
        0.606731 2.12041 2.570000E-04
        0.608317 2.1198 2.770000E-04
        0.609903 2.1192 2.980000E-04
        0.611489 2.1186 3.200000E-04
        0.613076 2.118 3.440000E-04
        0.614662 2.11741 3.690000E-04
        0.616248 2.11683 3.960000E-04
        0.617834 2.11624 4.240000E-04
        0.61942 2.11567 4.530000E-04
        0.621006 2.11509 4.850000E-04
        0.622592 2.11452 5.170000E-04
        0.624178 2.11396 5.520000E-04
        0.625763 2.1134 5.880000E-04
        0.627349 2.11284 6.260000E-04
        0.628935 2.11229 6.660000E-04
        0.630521 2.11174 7.080000E-04
        0.632106 2.11119 7.520000E-04
        0.633692 2.11065 7.980000E-04
        0.635277 2.11011 8.460000E-04
        0.636863 2.10958 8.960000E-04
        0.638448 2.10905 9.480000E-04
        0.640033 2.10852 0.001
        0.641619 2.108 0.00106
        0.643204 2.10748 0.00112
        0.644789 2.10697 0.00118
        0.646374 2.10646 0.00124
        0.64796 2.10595 0.00131
        0.649544 2.10545 0.00138
        0.651129 2.10495 0.00145
        0.652714 2.10446 0.00152
        0.654299 2.10397 0.0016
        0.655884 2.10348 0.00168
        0.657469 2.103 0.00176
        0.659053 2.10252 0.00185
        0.660638 2.10204 0.00193
        0.662223 2.10157 0.00202
        0.663807 2.1011 0.00212
        0.665391 2.10064 0.00221
        0.666976 2.10018 0.00231
        0.66856 2.09973 0.00241
        0.670145 2.09928 0.00251
        0.671729 2.09883 0.00262
        0.673313 2.09839 0.00273
        0.674897 2.09795 0.00284
        0.676481 2.09752 0.00295
        0.678065 2.09709 0.00307
        0.679649 2.09667 0.00319
        0.681233 2.09625 0.00331
        0.682817 2.09584 0.00344
        0.6844 2.09543 0.00357
        0.685984 2.09503 0.00369
        0.687568 2.09463 0.00383
        0.689151 2.09423 0.00396
        0.690735 2.09384 0.0041
        0.692318 2.09346 0.00424
        0.693901 2.09308 0.00439
        0.695485 2.0927 0.00453
        0.697068 2.09233 0.00468
        0.698651 2.09197 0.00483
        0.700234 2.09161 0.00498
        0.701817 2.09125 0.00513
        0.7034 2.09091 0.00529
        0.704983 2.09056 0.00545
        0.706566 2.09023 0.00561
        0.708149 2.08989 0.00577
        0.709731 2.08956 0.00594
        0.711313 2.08924 0.0061
        0.712896 2.08893 0.00627
        0.714479 2.08862 0.00644
        0.716061 2.08831 0.00661
        0.717643 2.08801 0.00678
        0.719226 2.08772 0.00695
        0.720808 2.08743 0.00713
        0.72239 2.08715 0.0073
        0.723972 2.08687 0.00748
        0.725554 2.0866 0.00766
        0.727136 2.08634 0.00783
        0.728717 2.08608 0.00801
        0.730299 2.08582 0.00819
        0.731881 2.08558 0.00837
        0.733462 2.08534 0.00855
        0.735044 2.0851 0.00873
        0.736625 2.08487 0.00892
        0.738206 2.08464 0.0091
        0.739788 2.08442 0.00928
        0.741369 2.08421 0.00946
        0.74295 2.084 0.00964
        0.744531 2.0838 0.00983
        0.746112 2.0836 0.01001
        0.747693 2.08341 0.01019
        0.749274 2.08323 0.01037
        0.750854 2.08305 0.01055
        0.752435 2.08288 0.01073
        0.754015 2.08271 0.0109
        0.755596 2.08254 0.01108
        0.757176 2.08238 0.01126
        0.758757 2.08223 0.01143
        0.760337 2.08209 0.01161
        0.761917 2.08194 0.01178
        0.763497 2.08181 0.01195
        0.765077 2.08167 0.01212
        0.766657 2.08155 0.01229
        0.768237 2.08143 0.01245
        0.769817 2.08131 0.01262
        0.771396 2.0812 0.01278
        0.772976 2.08109 0.01294
        0.774555 2.08099 0.0131
        0.776135 2.08089 0.01326
        0.777714 2.0808 0.01342
        0.779293 2.08071 0.01357
        0.780872 2.08062 0.01372
        0.782451 2.08054 0.01387
        0.78403 2.08047 0.01402
        0.785609 2.0804 0.01416
        0.787188 2.08033 0.0143
        0.788767 2.08027 0.01444
        0.790345 2.08021 0.01457
        0.791924 2.08016 0.01471
        0.793502 2.0801 0.01484
        0.79508 2.08006 0.01497
        0.796658 2.08001 0.01509
        0.798237 2.07997 0.01522
        0.799815 2.07994 0.01534
        0.801393 2.0799 0.01545
        0.802971 2.07987 0.01557
        0.804548 2.07985 0.01568
        0.806126 2.07982 0.01579
        0.807704 2.0798 0.01589
        0.809281 2.07978 0.01599
        0.810859 2.07977 0.01609
        0.812436 2.07976 0.01619
        0.814013 2.07975 0.01628
        0.81559 2.07974 0.01637
        0.817167 2.07973 0.01645
        0.818744 2.07973 0.01654
        0.820321 2.07973 0.01661
        0.821898 2.07973 0.01669
        0.823474 2.07974 0.01676
        0.825051 2.07974 0.01683
        0.826627 2.07975 0.0169
        0.828204 2.07976 0.01696
        0.82978 2.07977 0.01702
        0.831356 2.07979 0.01708
        0.832932 2.0798 0.01713
        0.834508 2.07982 0.01718
        0.836084 2.07984 0.01723
        0.83766 2.07985 0.01728
        0.839235 2.07988 0.01732
        0.840811 2.0799 0.01735
        0.842386 2.07992 0.01739
        0.843962 2.07994 0.01742
        0.845537 2.07997 0.01745
        0.847112 2.07999 0.01747
        0.848687 2.08002 0.0175
        0.850262 2.08005 0.01751
        0.851837 2.08008 0.01753
        0.853411 2.08011 0.01754
        0.854986 2.08013 0.01755
        0.85656 2.08016 0.01756
        0.858135 2.08019 0.01757
        0.859709 2.08023 0.01757
        0.861284 2.08026 0.01757
        0.862858 2.08029 0.01756
        0.864431 2.08032 0.01755
        0.866006 2.08035 0.01754
        0.867579 2.08038 0.01753
        0.869153 2.08041 0.01752
        0.870726 2.08044 0.0175
        0.872299 2.08047 0.01748
        0.873873 2.0805 0.01745
        0.875446 2.08053 0.01743
        0.877019 2.08056 0.0174
        0.878592 2.08059 0.01737
        0.880165 2.08062 0.01734
        0.881738 2.08065 0.0173
        0.88331 2.08068 0.01726
        0.884883 2.08071 0.01723
        0.886456 2.08073 0.01718
        0.888028 2.08076 0.01714
        0.8896 2.08079 0.01709
        0.891172 2.08081 0.01704
        0.892744 2.08084 0.01699
        0.894316 2.08086 0.01694
        0.895887 2.08088 0.01689
        0.897459 2.08091 0.01683
        0.899031 2.08093 0.01677
        0.900602 2.08095 0.01671
        0.902174 2.08097 0.01665
        0.903745 2.08099 0.01658
        0.905316 2.08101 0.01652
        0.906887 2.08102 0.01645
        0.908458 2.08104 0.01638
        0.910028 2.08106 0.01631
        0.911599 2.08107 0.01624
        0.913169 2.08108 0.01617
        0.91474 2.08109 0.01609
        0.916309 2.08111 0.01602
        0.91788 2.08112 0.01594
        0.91945 2.08113 0.01586
        0.92102 2.08113 0.01578
        0.922589 2.08114 0.0157
        0.924159 2.08114 0.01562
        0.925728 2.08115 0.01553
        0.927298 2.08115 0.01545
        0.928867 2.08115 0.01536
        0.930436 2.08115 0.01528
        0.932005 2.08115 0.01519
        0.933574 2.08115 0.0151
        0.935143 2.08115 0.01501
        0.936712 2.08115 0.01492
        0.93828 2.08114 0.01483
        0.939848 2.08113 0.01474
        0.941417 2.08113 0.01464
        0.942985 2.08112 0.01455
        0.944552 2.08111 0.01446
        0.946121 2.0811 0.01436
        0.947688 2.08108 0.01426
        0.949256 2.08107 0.01417
        0.950823 2.08106 0.01407
        0.952391 2.08104 0.01397
        0.953958 2.08102 0.01388
        0.955525 2.08101 0.01378
        0.957092 2.08099 0.01368
        0.958659 2.08097 0.01358
        0.960225 2.08094 0.01348
        0.961792 2.08092 0.01338
        0.963358 2.08089 0.01328
        0.964924 2.08087 0.01318
        0.96649 2.08084 0.01308
        0.968057 2.08082 0.01298
        0.969623 2.08079 0.01288
        0.971189 2.08076 0.01278
        0.972754 2.08073 0.01268
        0.974319 2.08069 0.01258
        0.975885 2.08066 0.01248
        0.97745 2.08063 0.01238
        0.979016 2.08059 0.01227
        0.98058 2.08055 0.01217
        0.982145 2.08052 0.01207
        0.98371 2.08048 0.01197
        0.985275 2.08044 0.01187
        0.986838 2.0804 0.01177
        0.988403 2.08036 0.01167
        0.989967 2.08032 0.01157
        0.991531 2.08027 0.01147
        0.993095 2.08023 0.01137
        0.994659 2.08018 0.01127
        0.996222 2.08013 0.01117
        0.997785 2.08009 0.01107
        0.999349 2.08004 0.01097
        1.01008 2.07969 0.01029
        1.01343 2.07957 0.01008
        1.01679 2.07945 0.00988
        1.02014 2.07932 0.00967
        1.0235 2.07919 0.00947
        1.02685 2.07906 0.00927
        1.03021 2.07892 0.00907
        1.03357 2.07878 0.00888
        1.03692 2.07864 0.00869
        1.04028 2.0785 0.0085
        1.04364 2.07835 0.00831
        1.04699 2.0782 0.00812
        1.05035 2.07805 0.00794
        1.05371 2.0779 0.00776
        1.05707 2.07775 0.00758
        1.06042 2.07759 0.00741
        1.06378 2.07743 0.00723
        1.06714 2.07727 0.00706
        1.0705 2.07711 0.0069
        1.07386 2.07694 0.00673
        1.07722 2.07678 0.00657
        1.08058 2.07661 0.00642
        1.08394 2.07645 0.00626
        1.0873 2.07628 0.00611
        1.09066 2.07611 0.00596
        1.09403 2.07594 0.00581
        1.09739 2.07577 0.00567
        1.10075 2.0756 0.00553
        1.10411 2.07543 0.00539
        1.10748 2.07526 0.00526
        1.11084 2.07509 0.00513
        1.11421 2.07492 0.005
        1.11757 2.07474 0.00487
        1.12094 2.07457 0.00475
        1.1243 2.0744 0.00462
        1.12767 2.07423 0.00451
        1.13103 2.07406 0.00439
        1.1344 2.07388 0.00428
        1.13777 2.07371 0.00417
        1.14113 2.07354 0.00406
        1.1445 2.07337 0.00395
        1.14787 2.0732 0.00385
        1.15124 2.07303 0.00375
        1.15461 2.07286 0.00365
        1.15798 2.07269 0.00355
        1.16135 2.07252 0.00346
        1.16472 2.07235 0.00336
        1.1681 2.07218 0.00328
        1.17147 2.07201 0.00319
        1.17484 2.07185 0.0031
        1.17821 2.07168 0.00302
        1.18159 2.07152 0.00294
        1.18496 2.07135 0.00286
        1.18834 2.07119 0.00278
        1.19171 2.07103 0.00271
        1.19509 2.07087 0.00263
        1.19847 2.07071 0.00256
        1.20184 2.07055 0.00249
        1.20522 2.07039 0.00242
        1.2086 2.07023 0.00236
        1.21198 2.07008 0.00229
        1.21536 2.06992 0.00223
        1.21874 2.06976 0.00217
        1.22212 2.06961 0.00211
        1.2255 2.06946 0.00205
        1.22889 2.06931 0.002
        1.23227 2.06916 0.00194
        1.23565 2.06901 0.00189
        1.23904 2.06886 0.00184
        1.24242 2.06871 0.00178
        1.24581 2.06857 0.00174
        1.24919 2.06842 0.00169
        1.25258 2.06828 0.00164
        1.25597 2.06814 0.0016
        1.25936 2.06799 0.00155
        1.26275 2.06785 0.00151
        1.26614 2.06772 0.00147
        1.26953 2.06758 0.00143
        1.27292 2.06744 0.00139
        1.27631 2.0673 0.00135
        1.27971 2.06717 0.00131
        1.2831 2.06704 0.00127
        1.2865 2.0669 0.00124
        1.28989 2.06677 0.0012
        1.29329 2.06664 0.00117
        1.29668 2.06651 0.00114
        1.30008 2.06638 0.00111
        1.30348 2.06626 0.00108
        1.30688 2.06613 0.00104
        1.31028 2.06601 0.00102
        1.31368 2.06588 9.880000E-04
        1.31708 2.06576 9.600000E-04
        1.32049 2.06564 9.340000E-04
        1.32389 2.06552 9.080000E-04
        1.32729 2.0654 8.820000E-04
        1.3307 2.06528 8.580000E-04
        1.33411 2.06516 8.340000E-04
        1.33751 2.06505 8.110000E-04
        1.34092 2.06493 7.880000E-04
        1.34433 2.06481 7.660000E-04
        1.34774 2.0647 7.450000E-04
        1.35115 2.06459 7.240000E-04
        1.35456 2.06448 7.040000E-04
        1.35797 2.06437 6.850000E-04
        1.36139 2.06426 6.660000E-04
        1.3648 2.06415 6.470000E-04
        1.36822 2.06404 6.290000E-04
        1.37163 2.06394 6.120000E-04
        1.37505 2.06383 5.950000E-04
        1.37847 2.06372 5.780000E-04
        1.38189 2.06362 5.620000E-04
        1.38531 2.06352 5.470000E-04
        1.38873 2.06342 5.320000E-04
        1.39215 2.06332 5.170000E-04
        1.39557 2.06322 5.030000E-04
        1.399 2.06312 4.890000E-04
        1.40242 2.06302 4.750000E-04
        1.40585 2.06292 4.620000E-04
        1.40928 2.06282 4.490000E-04
        1.4127 2.06273 4.370000E-04
        1.41613 2.06263 4.250000E-04
        1.41956 2.06254 4.130000E-04
        1.42299 2.06245 4.020000E-04
        1.42643 2.06235 3.910000E-04
        1.42986 2.06226 3.800000E-04
        1.4333 2.06217 3.700000E-04
        1.43673 2.06208 3.600000E-04
        1.44017 2.06199 3.500000E-04
        1.44361 2.0619 3.400000E-04
        1.44704 2.06182 3.310000E-04
        1.45048 2.06173 3.220000E-04
        1.45393 2.06164 3.130000E-04
        1.45737 2.06156 3.050000E-04
        1.46081 2.06147 2.960000E-04
        1.46426 2.06139 2.880000E-04
        1.4677 2.0613 2.810000E-04
        1.47115 2.06122 2.730000E-04
        1.4746 2.06114 2.660000E-04
        1.47805 2.06106 2.580000E-04
        1.48149 2.06098 2.510000E-04
        1.48495 2.0609 2.450000E-04
        1.4884 2.06082 2.380000E-04
        1.49185 2.06074 2.320000E-04
        1.49531 2.06066 2.250000E-04
        1.49876 2.06059 2.190000E-04
        1.50222 2.06051 2.130000E-04
        1.50568 2.06043 2.080000E-04
        1.50914 2.06036 2.020000E-04
        1.5126 2.06028 1.970000E-04
        1.51606 2.06021 1.910000E-04
        1.51953 2.06014 1.860000E-04
        1.52299 2.06006 1.810000E-04
        1.52646 2.05999 1.770000E-04
        1.52993 2.05992 1.720000E-04
        1.5334 2.05985 1.670000E-04
        1.53687 2.05978 1.630000E-04
        1.54034 2.05971 1.590000E-04
        1.54381 2.05964 1.540000E-04
        1.54728 2.05957 1.500000E-04
        1.55076 2.0595 1.460000E-04
        1.55424 2.05944 1.420000E-04
        1.55771 2.05937 1.390000E-04
        1.56119 2.0593 1.350000E-04
        1.56467 2.05924 1.310000E-04
        1.56816 2.05917 1.280000E-04
        1.57164 2.0591 1.250000E-04
        1.57512 2.05904 1.210000E-04
        1.57861 2.05898 1.180000E-04
        1.5821 2.05891 1.150000E-04
        1.58559 2.05885 1.120000E-04
        1.58908 2.05879 1.090000E-04
        1.59257 2.05872 1.060000E-04
        1.59606 2.05866 1.040000E-04
        1.59956 2.0586 1.010000E-04
        1.60305 2.05854 9.800000E-05
        1.60655 2.05848 9.600000E-05
        1.61005 2.05842 9.300000E-05
        1.61355 2.05836 9.100000E-05
        1.61705 2.0583 8.900000E-05
        1.62055 2.05824 8.600000E-05
        1.62406 2.05819 8.400000E-05
        1.62757 2.05813 8.200000E-05
        1.63107 2.05807 8.000000E-05
        1.63458 2.05802 7.800000E-05
        1.63809 2.05796 7.600000E-05
        1.64161 2.0579 7.400000E-05
        1.64512 2.05785 7.200000E-05
        1.64863 2.05779 7.000000E-05
