Repository: likooooo/database_oghma

# database_oghma

Download Oghma materials from [oghma-nano.com](https://www.oghma-nano.com) and export normative harness YAML under `materials/` only.

Films（如 `og/film/oled_ito_al`）手写于 [`../models/`](../models/)。

## 入口

- **重导出**：脚本内固定 zip URL → `.cache/` 下载；下载失败 → 硬退出。不依赖 `SIMULATION_BASELINE_TOOLS_DIR`。
- **日常**：已提交的 `materials/**/*.yml`（ingest 只读 YAML）。

```bash
python3 update_current_database.py          # 用 cache 或按需下载
python3 update_current_database.py --force  # 强制重新下载
```

## 转换

- 主路径：分表 n / α→k（α 点上换算；禁止 wavelength union/merge）。
- `DATA.name`：`og/` + 路径最短唯一后缀。
- tags：`og` + `benchmark`（见 [`docs/tag_taxonomy.md`](../../docs/tag_taxonomy.md)）。
- **不**写 `films/`、**不**读 `filmstack_templates.json`。
- 落盘路径仍按上游目录树（`materials/{类目}/…/{叶}.yml`）。
- 门禁：`fail>0` → exit 1。

File: materials/perovskites/CH3NH3PbI3/Ball.yml
REFERENCES: |

COMMENTS: |

CONDITIONS: |

DATA:
  - type: tabulated nk
    data: |
        0.301 1.48952 0.830399
        0.302 1.48478 0.834499
        0.303 1.4804 0.839249
        0.304 1.47642 0.844549
        0.305 1.47298 0.850489
        0.306 1.46993 0.856979
        0.307 1.4674 0.863929
        0.308 1.46538 0.871289
        0.309 1.46386 0.878949
        0.31 1.46291 0.887039
        0.311 1.46242 0.895439
        0.312 1.46248 0.904079
        0.313 1.46301 0.912859
        0.314 1.46414 0.921889
        0.315 1.46574 0.931089
        0.316 1.4679 0.940399
        0.317 1.47055 0.949729
        0.318 1.47365 0.959139
        0.319 1.47731 0.968609
        0.32 1.48153 0.978069
        0.321 1.48612 0.987439
        0.322 1.4912 0.996769
        0.323 1.49684 1.00611
        0.324 1.50287 1.01522
        0.325 1.50928 1.02417
        0.326 1.51618 1.03313
        0.327 1.52351 1.04186
        0.328 1.53118 1.05039
        0.329 1.53924 1.05858
        0.33 1.54775 1.0667
        0.331 1.55655 1.0746
        0.332 1.56565 1.08215
        0.333 1.57516 1.08945
        0.334 1.5849 1.09645
        0.335 1.59496 1.10312
        0.336 1.60524 1.10952
        0.337 1.61591 1.11566
        0.338 1.62668 1.12135
        0.339 1.6377 1.12679
        0.34 1.64892 1.13183
        0.341 1.66044 1.13654
        0.342 1.67192 1.14088
        0.343 1.68366 1.14485
        0.344 1.69554 1.14847
        0.345 1.7074 1.15164
        0.346 1.71942 1.15449
        0.347 1.73161 1.15691
        0.348 1.74376 1.15902
        0.349 1.75588 1.16072
        0.35 1.76807 1.16202
        0.351 1.78026 1.16302
        0.352 1.79234 1.16357
        0.353 1.80449 1.1638
        0.354 1.81648 1.16367
        0.355 1.82842 1.16315
        0.356 1.84036 1.16229
        0.357 1.85212 1.16104
        0.358 1.8637 1.15955
        0.359 1.87528 1.15769
        0.36 1.88667 1.15554
        0.361 1.89776 1.1531
        0.362 1.90882 1.15033
        0.363 1.91961 1.1473
        0.364 1.93021 1.14398
        0.365 1.94071 1.14044
        0.366 1.95087 1.13655
        0.367 1.96075 1.13258
        0.368 1.97056 1.1283
        0.369 1.98005 1.12386
        0.37 1.9893 1.11922
        0.371 1.99829 1.1144
        0.372 2.00703 1.10943
        0.373 2.01558 1.1043
        0.374 2.02382 1.09895
        0.375 2.03175 1.09362
        0.376 2.03947 1.08809
        0.377 2.04697 1.08248
        0.378 2.05418 1.07684
        0.379 2.06104 1.07111
        0.38 2.06777 1.06527
        0.381 2.07414 1.05946
        0.382 2.08034 1.05353
        0.383 2.08625 1.04765
        0.384 2.0919 1.04174
        0.385 2.09732 1.03577
        0.386 2.10248 1.02988
        0.387 2.10742 1.02398
        0.388 2.1121 1.0181
        0.389 2.11655 1.0123
        0.39 2.12085 1.00649
        0.391 2.12493 1.00072
        0.392 2.12875 0.995049
        0.393 2.13241 0.989399
        0.394 2.13588 0.983839
        0.395 2.1391 0.978389
        0.396 2.1422 0.972969
        0.397 2.14513 0.967689
        0.398 2.14791 0.962459
        0.399 2.15047 0.957319
        0.4 2.1529 0.952309
        0.401 2.15521 0.947399
        0.402 2.15742 0.942579
        0.403 2.15935 0.937929
        0.404 2.16126 0.933329
        0.405 2.16308 0.928879
        0.406 2.16473 0.924539
        0.407 2.1663 0.920289
        0.408 2.16776 0.916199
        0.409 2.16916 0.912239
        0.41 2.17043 0.908359
        0.411 2.17164 0.904649
        0.412 2.17274 0.901039
        0.413 2.17384 0.897549
        0.414 2.17487 0.894209
        0.415 2.17584 0.890979
        0.416 2.17672 0.887859
        0.417 2.17764 0.884909
        0.418 2.17842 0.882049
        0.419 2.17926 0.879329
        0.42 2.18003 0.876709
        0.421 2.18077 0.874209
        0.422 2.18159 0.871839
        0.423 2.18231 0.869589
        0.424 2.18305 0.867439
        0.425 2.18377 0.865419
        0.426 2.1845 0.863489
        0.427 2.18523 0.861689
        0.428 2.18596 0.859999
        0.429 2.18677 0.858389
        0.43 2.18753 0.856879
        0.431 2.18837 0.855499
        0.432 2.18922 0.854189
        0.433 2.19014 0.852989
        0.434 2.19102 0.851859
        0.435 2.192 0.850819
        0.436 2.19306 0.849879
        0.437 2.19408 0.849009
        0.438 2.19518 0.848209
        0.439 2.19636 0.847489
        0.44 2.19758 0.846839
        0.441 2.19884 0.846259
        0.442 2.20018 0.845739
        0.443 2.2016 0.845259
        0.444 2.20306 0.844859
        0.445 2.20464 0.844499
        0.446 2.20622 0.844189
        0.447 2.20787 0.843909
        0.448 2.20957 0.843689
        0.449 2.2114 0.843489
        0.45 2.21335 0.843329
        0.451 2.21529 0.843189
        0.452 2.21731 0.843069
        0.453 2.21938 0.842979
        0.454 2.22159 0.842899
        0.455 2.22389 0.842829
        0.456 2.2262 0.842759
        0.457 2.22859 0.842699
        0.458 2.23113 0.842639
        0.459 2.23372 0.842569
        0.46 2.23639 0.842499
        0.461 2.23906 0.842399
        0.462 2.24183 0.842299
        0.463 2.24475 0.842169
        0.464 2.24765 0.842019
        0.465 2.25063 0.841839
        0.466 2.25376 0.841629
        0.467 2.2569 0.841389
        0.468 2.26007 0.841109
        0.469 2.26333 0.840779
        0.47 2.26666 0.840419
        0.471 2.27002 0.840009
        0.472 2.27345 0.839539
        0.473 2.27697 0.839029
        0.474 2.28049 0.838469
        0.475 2.2841 0.837839
        0.476 2.28775 0.837159
        0.477 2.29141 0.836409
        0.478 2.29507 0.835599
        0.479 2.29885 0.834719
        0.48 2.30263 0.833779
        0.481 2.30638 0.832779
        0.482 2.31028 0.831689
        0.483 2.31414 0.830539
        0.484 2.31796 0.829329
        0.485 2.32194 0.828029
        0.486 2.32585 0.826659
        0.487 2.32975 0.825209
        0.488 2.33369 0.823699
        0.489 2.33762 0.822099
        0.49 2.34152 0.820429
        0.491 2.34552 0.818689
        0.492 2.34941 0.816869
        0.493 2.35335 0.814989
        0.494 2.35729 0.813019
        0.495 2.3612 0.810969
        0.496 2.36509 0.808859
        0.497 2.36891 0.806679
        0.498 2.37276 0.804419
        0.499 2.37657 0.802089
        0.5 2.38035 0.799689
        0.501 2.3841 0.797239
        0.502 2.38782 0.794699
        0.503 2.39156 0.792099
        0.504 2.39524 0.789439
        0.505 2.39879 0.786719
        0.506 2.40237 0.78395
        0.507 2.40591 0.7811
        0.508 2.40945 0.778199
        0.509 2.41287 0.775249
        0.51 2.41625 0.772249
        0.511 2.41952 0.769199
        0.512 2.42281 0.766099
        0.513 2.4261 0.762939
        0.514 2.42928 0.759729
        0.515 2.43239 0.756489
        0.516 2.43542 0.753229
        0.517 2.43847 0.749909
        0.518 2.44142 0.746539
        0.519 2.44432 0.743149
        0.52 2.44712 0.739709
        0.521 2.44991 0.736279
        0.522 2.45261 0.732799
        0.523 2.45528 0.729279
        0.524 2.45784 0.725739
        0.525 2.4604 0.72218
        0.526 2.46289 0.71859
        0.527 2.46522 0.714989
        0.528 2.46762 0.711409
        0.529 2.46989 0.70778
        0.53 2.47209 0.704129
        0.531 2.47428 0.700479
        0.532 2.47637 0.696809
        0.533 2.47841 0.69314
        0.534 2.48036 0.689459
        0.535 2.48223 0.685779
        0.536 2.48414 0.682129
        0.537 2.48587 0.678439
        0.538 2.48766 0.674749
        0.539 2.48931 0.67107
        0.54 2.49089 0.66739
        0.541 2.49248 0.663719
        0.542 2.49404 0.660049
        0.543 2.49545 0.656389
        0.544 2.49686 0.65273
        0.545 2.49823 0.649089
        0.546 2.49946 0.645459
        0.547 2.50067 0.641849
        0.548 2.50189 0.638269
        0.549 2.50302 0.63468
        0.55 2.50412 0.63111
        0.551 2.5052 0.627549
        0.552 2.50617 0.62401
        0.553 2.50708 0.620479
        0.554 2.50802 0.61697
        0.555 2.50887 0.61348
        0.556 2.50964 0.61002
        0.557 2.51044 0.60657
        0.558 2.51117 0.603149
        0.559 2.5118 0.599749
        0.56 2.51251 0.596369
        0.561 2.51308 0.59302
        0.562 2.51363 0.58968
        0.563 2.51415 0.58637
        0.564 2.51464 0.58309
        0.565 2.5151 0.57983
        0.566 2.51551 0.576599
        0.567 2.51593 0.573389
        0.568 2.51629 0.570199
        0.569 2.51656 0.56706
        0.57 2.51688 0.56392
        0.571 2.51713 0.560829
        0.572 2.51737 0.55775
        0.573 2.51751 0.5547
        0.574 2.51773 0.55168
        0.575 2.51785 0.54869
        0.576 2.51797 0.545719
        0.577 2.5181 0.54279
        0.578 2.51812 0.539869
        0.579 2.5182 0.536959
        0.58 2.5182 0.53411
        0.581 2.5182 0.53129
        0.582 2.5182 0.52849
        0.583 2.51817 0.52572
        0.584 2.5181 0.52298
        0.585 2.51803 0.520259
        0.586 2.51791 0.51757
        0.587 2.51778 0.51492
        0.588 2.51766 0.512289
        0.589 2.51748 0.509679
        0.59 2.51732 0.50709
        0.591 2.5171 0.504539
        0.592 2.51695 0.50202
        0.593 2.5167 0.499529
        0.594 2.51646 0.49707
        0.595 2.51621 0.494629
        0.596 2.51597 0.49222
        0.597 2.51569 0.48982
        0.598 2.51538 0.487459
        0.599 2.51514 0.485129
        0.6 2.51479 0.48282
        0.601 2.51452 0.48055
        0.602 2.51416 0.47828
        0.603 2.51379 0.47604
        0.604 2.51351 0.47384
        0.605 2.51316 0.47167
        0.606 2.51279 0.46953
        0.607 2.51242 0.46739
        0.608 2.51205 0.46528
        0.609 2.51159 0.46321
        0.61 2.51122 0.46116
        0.611 2.51086 0.45914
        0.612 2.51042 0.45712
        0.613 2.51002 0.45515
        0.614 2.50964 0.4532
        0.615 2.50919 0.45126
        0.616 2.50876 0.44935
        0.617 2.50835 0.44747
        0.618 2.50789 0.44561
        0.619 2.50749 0.44376
        0.62 2.50705 0.44195
        0.621 2.50662 0.44017
        0.622 2.50622 0.4384
        0.623 2.50574 0.43664
        0.624 2.50529 0.43492
        0.625 2.50486 0.43322
        0.626 2.50437 0.43153
        0.627 2.50398 0.42986
        0.628 2.50349 0.42823
        0.629 2.50305 0.42661
        0.63 2.50261 0.42501
        0.631 2.50212 0.42344
        0.632 2.50173 0.42187
        0.633 2.50124 0.42035
        0.634 2.50081 0.41883
        0.635 2.50036 0.41733
        0.636 2.49998 0.41587
        0.637 2.49948 0.4144
        0.638 2.49905 0.41297
        0.639 2.4986 0.41155
        0.64 2.49821 0.41015
        0.641 2.49774 0.40878
        0.642 2.49733 0.40741
        0.643 2.49691 0.40608
        0.644 2.49645 0.40476
        0.645 2.49607 0.40346
        0.646 2.49561 0.40217
        0.647 2.49519 0.4009
        0.648 2.49477 0.39966
        0.649 2.4944 0.39842
        0.65 2.49402 0.39721
        0.651 2.49357 0.39601
        0.652 2.4932 0.39484
        0.653 2.49283 0.39368
        0.654 2.49247 0.39254
        0.655 2.4921 0.39141
        0.656 2.49173 0.39031
        0.657 2.49136 0.38921
        0.658 2.491 0.38813
        0.659 2.49063 0.38707
        0.66 2.49026 0.38603
        0.661 2.48996 0.385
        0.662 2.48963 0.38399
        0.663 2.48927 0.38299
        0.664 2.48899 0.38202
        0.665 2.48868 0.38105
        0.666 2.48835 0.3801
        0.667 2.48809 0.37917
        0.668 2.48782 0.37825
        0.669 2.4875 0.37736
        0.67 2.48725 0.37647
        0.671 2.48701 0.3756
        0.672 2.48676 0.37474
        0.673 2.48652 0.3739
        0.674 2.48627 0.37308
        0.675 2.48611 0.37227
        0.676 2.48588 0.37147
        0.677 2.48567 0.37069
        0.678 2.48549 0.36992
        0.679 2.48532 0.36917
        0.68 2.4852 0.36841
        0.681 2.48498 0.36769
        0.682 2.48485 0.36698
        0.683 2.48473 0.36628
        0.684 2.48461 0.3656
        0.685 2.48459 0.36493
        0.686 2.48446 0.36427
        0.687 2.4844 0.36363
        0.688 2.48432 0.363
        0.689 2.4843 0.36238
        0.69 2.4843 0.36177
        0.691 2.4843 0.36118
        0.692 2.4843 0.3606
        0.693 2.4843 0.36003
        0.694 2.48432 0.35948
        0.695 2.48444 0.35894
        0.696 2.4845 0.3584
        0.697 2.48459 0.35789
        0.698 2.48471 0.35738
        0.699 2.48483 0.35689
        0.7 2.48502 0.3564
        0.701 2.48518 0.35593
        0.702 2.48541 0.35547
        0.703 2.48565 0.35501
        0.704 2.4859 0.35457
        0.705 2.48615 0.35415
        0.706 2.48649 0.35372
        0.707 2.48676 0.35331
        0.708 2.48713 0.35291
        0.709 2.4875 0.35251
        0.71 2.48786 0.35212
        0.711 2.48834 0.35175
        0.712 2.48884 0.35137
        0.713 2.48933 0.351
        0.714 2.48982 0.35064
        0.715 2.49042 0.35028
        0.716 2.49103 0.34993
        0.717 2.49165 0.34958
        0.718 2.49234 0.34924
        0.719 2.49308 0.34889
        0.72 2.49381 0.34855
        0.721 2.49459 0.3482
        0.722 2.49546 0.34785
        0.723 2.49632 0.3475
        0.724 2.4972 0.34714
        0.725 2.49818 0.34678
        0.726 2.49922 0.34641
        0.727 2.50033 0.34603
        0.728 2.50145 0.34563
        0.729 2.50265 0.34521
        0.73 2.50386 0.34479
        0.731 2.50514 0.34435
        0.732 2.50657 0.34387
        0.733 2.50795 0.34337
        0.734 2.50943 0.34284
        0.735 2.51098 0.34228
        0.736 2.51257 0.34168
        0.737 2.51429 0.34104
        0.738 2.51602 0.34034
        0.739 2.51781 0.33959
        0.74 2.51974 0.33879
        0.741 2.52172 0.33791
        0.742 2.52372 0.33696
        0.743 2.52582 0.33594
        0.744 2.528 0.33482
        0.745 2.53022 0.33363
        0.746 2.53257 0.3323
        0.747 2.53491 0.33088
        0.748 2.53733 0.32933
        0.749 2.5398 0.32766
        0.75 2.54239 0.32583
        0.751 2.54498 0.32385
        0.752 2.54757 0.32172
        0.753 2.55017 0.31941
        0.754 2.55286 0.31692
        0.755 2.55549 0.31423
        0.756 2.55814 0.31134
        0.757 2.56074 0.30825
        0.758 2.56332 0.30494
        0.759 2.56579 0.30139
        0.76 2.56821 0.29763
        0.761 2.57048 0.29365
        0.762 2.5726 0.28946
        0.763 2.57455 0.28502
        0.764 2.57637 0.28036
        0.765 2.57796 0.27551
        0.766 2.57925 0.27051
        0.767 2.58033 0.26534
        0.768 2.58107 0.26002
        0.769 2.5815 0.25461
        0.77 2.58169 0.24913
        0.771 2.58145 0.24355
        0.772 2.58088 0.23801
        0.773 2.57996 0.23251
        0.774 2.57868 0.22707
        0.775 2.57709 0.22173
        0.776 2.57515 0.21651
        0.777 2.57294 0.2115
        0.778 2.57044 0.2067
        0.779 2.56764 0.20212
        0.78 2.56462 0.19778
        0.781 2.56148 0.19376
        0.782 2.55813 0.19001
        0.783 2.55467 0.18654
        0.784 2.55106 0.18338
        0.785 2.54743 0.18055
        0.786 2.5438 0.178
        0.787 2.54009 0.17572
        0.788 2.5365 0.17376
        0.789 2.5329 0.17206
        0.79 2.52937 0.17062
        0.791 2.526 0.16941
        0.792 2.52277 0.16844
        0.793 2.51961 0.16767
        0.794 2.51671 0.16709
        0.795 2.51402 0.16667
        0.796 2.51154 0.16629
        0.797 2.50932 0.16592
        0.798 2.50713 0.16553
        0.799 2.50512 0.16515
        0.8 2.50313 0.16476
        0.801 2.5013 0.16437
        0.802 2.49951 0.16397
        0.803 2.4978 0.16358
        0.804 2.49608 0.16318
        0.805 2.4945 0.16278
        0.806 2.49297 0.16238
        0.807 2.49143 0.16198
        0.808 2.49003 0.16158
        0.809 2.48857 0.16118
        0.81 2.4872 0.16078
        0.811 2.48584 0.16038
        0.812 2.48447 0.15998
        0.813 2.48323 0.15958
        0.814 2.48198 0.15919
        0.815 2.48074 0.15879
        0.816 2.4795 0.15839
        0.817 2.47837 0.15799
        0.818 2.47721 0.1576
        0.819 2.47603 0.15721
        0.82 2.47491 0.15682
        0.821 2.4739 0.15643
        0.822 2.47278 0.15604
        0.823 2.47172 0.15564
        0.824 2.47072 0.15526
        0.825 2.46963 0.15487
        0.826 2.46863 0.15449
        0.827 2.4677 0.1541
        0.828 2.46675 0.15373
        0.829 2.46576 0.15334
        0.83 2.46485 0.15296
        0.831 2.46392 0.15259
        0.832 2.46297 0.15221
        0.833 2.46207 0.15183
        0.834 2.4612 0.15145
        0.835 2.46033 0.15108
        0.836 2.45946 0.15072
        0.837 2.45859 0.15035
        0.838 2.45774 0.14998
        0.839 2.45695 0.14961
        0.84 2.45608 0.14925
        0.841 2.4553 0.14888
        0.842 2.45446 0.14852
        0.843 2.45371 0.14816
        0.844 2.45289 0.14781
        0.845 2.45212 0.14745
        0.846 2.45137 0.14709
        0.847 2.45062 0.14674
        0.848 2.44987 0.14638
        0.849 2.44912 0.14603
        0.85 2.44837 0.14568
        0.851 2.44768 0.14534
        0.852 2.44698 0.14499
        0.853 2.44623 0.14464
        0.854 2.44558 0.1443
        0.855 2.44484 0.14396
        0.856 2.44416 0.14362
        0.857 2.44344 0.14328
        0.858 2.44281 0.14294
        0.859 2.44214 0.14261
        0.86 2.44146 0.14228
        0.861 2.44084 0.14194
        0.862 2.44011 0.14161
        0.863 2.43949 0.14128
        0.864 2.43886 0.14095
        0.865 2.43824 0.14062
        0.866 2.43762 0.1403
        0.867 2.43699 0.13997
        0.868 2.43637 0.13965
        0.869 2.43574 0.13933
        0.87 2.43513 0.13901
        0.871 2.43459 0.13869
        0.872 2.43397 0.13837
        0.873 2.43334 0.13806
        0.874 2.43282 0.13775
        0.875 2.43219 0.13744
        0.876 2.43164 0.13712
        0.877 2.43104 0.13681
        0.878 2.43052 0.1365
        0.879 2.42989 0.1362
        0.88 2.42933 0.13589
        0.881 2.42883 0.13559
        0.882 2.42823 0.13528
        0.883 2.42769 0.13498
        0.884 2.42713 0.13468
        0.885 2.42664 0.13438
        0.886 2.42612 0.13409
        0.887 2.42554 0.13379
        0.888 2.42503 0.1335
        0.889 2.42454 0.1332
        0.89 2.42401 0.13291
        0.891 2.42343 0.13262
        0.892 2.42293 0.13232
        0.893 2.42243 0.13204
        0.894 2.42193 0.13175
        0.895 2.42143 0.13147
        0.896 2.42093 0.13118
        0.897 2.42042 0.13089
        0.898 2.41993 0.13062
        0.899 2.41942 0.13033

File: materials/perovskites/CH3NH3PbI3/Leguy-hydrated.yml
REFERENCES: |

COMMENTS: |

CONDITIONS: |

DATA:
  - type: tabulated nk
    data: |
        0.207 2.2205 1.1192
        0.208 2.2186 1.1164
        0.209 2.2168 1.1136
        0.21 2.2149 1.111
        0.211 2.2131 1.1084
        0.212 2.2111 1.1058
        0.213 2.2092 1.1033
        0.214 2.2072 1.1009
        0.215 2.2052 1.0986
        0.216 2.2031 1.0963
        0.217 2.201 1.094
        0.218 2.1988 1.0919
        0.219 2.1966 1.0897
        0.22 2.1943 1.0877
        0.221 2.1919 1.0857
        0.222 2.1895 1.0837
        0.223 2.1869 1.0819
        0.224 2.1843 1.0801
        0.225 2.1816 1.0783
        0.226 2.1787 1.0766
        0.227 2.1757 1.075
        0.228 2.1726 1.0734
        0.229 2.1693 1.0719
        0.23 2.1658 1.0705
        0.231 2.1622 1.0692
        0.232 2.1583 1.0679
        0.233 2.1542 1.0668
        0.234 2.1498 1.0657
        0.235 2.1451 1.0648
        0.236 2.14 1.064
        0.237 2.1346 1.0634
        0.238 2.1288 1.063
        0.239 2.1224 1.0628
        0.24 2.1156 1.0629
        0.241 2.1081 1.0633
        0.242 2.1 1.0641
        0.243 2.0911 1.0654
        0.244 2.0814 1.0673
        0.245 2.0708 1.0699
        0.246 2.0592 1.0733
        0.247 2.0464 1.078
        0.248 2.0325 1.084
        0.249 2.0173 1.0917
        0.25 2.0007 1.1017
        0.251 1.983 1.1143
        0.252 1.9641 1.1304
        0.253 1.9444 1.1506
        0.254 1.9244 1.1759
        0.255 1.9053 1.2071
        0.256 1.8883 1.2451
        0.257 1.8754 1.2903
        0.258 1.8692 1.3427
        0.259 1.8729 1.4014
        0.26 1.8889 1.4635
        0.261 1.9187 1.5253
        0.262 1.9625 1.5824
        0.263 2.0186 1.6305
        0.264 2.0836 1.666
        0.265 2.1529 1.6867
        0.266 2.2218 1.6938
        0.267 2.2869 1.6893
        0.268 2.3458 1.6754
        0.269 2.3972 1.6549
        0.27 2.4415 1.6307
        0.271 2.4794 1.6046
        0.272 2.5113 1.5779
        0.273 2.5384 1.5516
        0.274 2.5619 1.5262
        0.275 2.5822 1.5018
        0.276 2.6001 1.4787
        0.277 2.6163 1.4566
        0.278 2.631 1.4357
        0.279 2.6447 1.4155
        0.28 2.6575 1.3961
        0.281 2.6696 1.3772
        0.282 2.6812 1.3587
        0.283 2.6922 1.3404
        0.284 2.7029 1.3222
        0.285 2.7129 1.3039
        0.286 2.7225 1.2855
        0.287 2.7314 1.2668
        0.288 2.7395 1.2478
        0.289 2.7468 1.2286
        0.29 2.7531 1.2091
        0.291 2.7582 1.1894
        0.292 2.7622 1.1697
        0.293 2.7646 1.15
        0.294 2.7658 1.1306
        0.295 2.7654 1.1116
        0.296 2.7636 1.0934
        0.297 2.7604 1.0761
        0.298 2.7559 1.06
        0.299 2.7504 1.0453
        0.3 2.744 1.0323
        0.301 2.7371 1.0209
        0.302 2.7298 1.0112
        0.303 2.7226 1.0035
        0.304 2.7156 0.997399
        0.305 2.7092 0.992999
        0.306 2.7036 0.990199
        0.307 2.6991 0.988699
        0.308 2.6957 0.988299
        0.309 2.6937 0.988899
        0.31 2.6931 0.990199
        0.311 2.6939 0.991899
        0.312 2.6964 0.993899
        0.313 2.7003 0.995899
        0.314 2.7056 0.997799
        0.315 2.7122 0.999299
        0.316 2.7203 1.0002
        0.317 2.7297 1.0005
        0.318 2.7401 1.0001
        0.319 2.7515 0.998699
        0.32 2.764 0.996199
        0.321 2.7772 0.992499
        0.322 2.7911 0.987699
        0.323 2.8055 0.981499
        0.324 2.8204 0.973999
        0.325 2.8356 0.964999
        0.326 2.8508 0.954499
        0.327 2.8661 0.942499
        0.328 2.8811 0.928999
        0.329 2.8959 0.913999
        0.33 2.9101 0.897599
        0.331 2.9237 0.879599
        0.332 2.9364 0.860199
        0.333 2.9482 0.839399
        0.334 2.9588 0.817399
        0.335 2.9682 0.794199
        0.336 2.9763 0.769999
        0.337 2.9828 0.744899
        0.338 2.9878 0.718999
        0.339 2.9911 0.692499
        0.34 2.9927 0.665499
        0.341 2.9925 0.638299
        0.342 2.9904 0.610899
        0.343 2.9866 0.583599
        0.344 2.981 0.556599
        0.345 2.9737 0.5299
        0.346 2.9647 0.5038
        0.347 2.954 0.4783
        0.348 2.9419 0.4536
        0.349 2.9283 0.4299
        0.35 2.9134 0.4072
        0.351 2.8972 0.3855
        0.352 2.8799 0.3651
        0.353 2.8616 0.3458
        0.354 2.8423 0.3279
        0.355 2.8222 0.3112
        0.356 2.8014 0.2959
        0.357 2.7799 0.282
        0.358 2.7579 0.2694
        0.359 2.7354 0.2581
        0.36 2.7126 0.2482
        0.361 2.6894 0.2397
        0.362 2.6659 0.2325
        0.363 2.6422 0.2267
        0.364 2.6183 0.2221
        0.365 2.5943 0.219
        0.366 2.5702 0.2173
        0.367 2.546 0.2169
        0.368 2.5218 0.218
        0.369 2.4975 0.2204
        0.37 2.4733 0.2243
        0.371 2.4491 0.2296
        0.372 2.4249 0.2365
        0.373 2.4008 0.245
        0.374 2.3768 0.2552
        0.375 2.3529 0.2672
        0.376 2.3293 0.2812
        0.377 2.306 0.2976
        0.378 2.283 0.3163
        0.379 2.2607 0.3375
        0.38 2.239 0.3614
        0.381 2.2183 0.3883
        0.382 2.1989 0.4185
        0.383 2.1811 0.4522
        0.384 2.1661 0.490599
        0.385 2.1542 0.533199
        0.386 2.1463 0.58
        0.387 2.1435 0.631199
        0.388 2.1468 0.6865
        0.389 2.1578 0.745699
        0.39 2.1805 0.808199
        0.391 2.2146 0.871699
        0.392 2.2614 0.933899
        0.393 2.3216 0.992399
        0.394 2.3959 1.0444
        0.395 2.4874 1.0814
        0.396 2.5898 1.1006
        0.397 2.6983 1.0995
        0.398 2.8081 1.0765
        0.399 2.9135 1.0295
        0.4 3.0013 0.955999
        0.401 3.0704 0.869699
        0.402 3.1198 0.775799
        0.403 3.1493 0.678999
        0.404 3.1557 0.5867
        0.405 3.1478 0.5029
        0.406 3.1303 0.4275
        0.407 3.1053 0.3608
        0.408 3.0746 0.3055
        0.409 3.0417 0.2589
        0.41 3.0079 0.2189
        0.411 2.9739 0.1846
        0.412 2.9407 0.1574
        0.413 2.9087 0.1344
        0.414 2.8778 0.1147
        0.415 2.8482 0.0980999
        0.416 2.8206 0.0850999
        0.417 2.7942 0.0738
        0.418 2.7689 0.0640999
        0.419 2.7453 0.0564999
        0.42 2.723 0.0501
        0.421 2.7016 0.0447
        0.422 2.6814 0.0403
        0.423 2.6625 0.0368
        0.424 2.6443 0.034
        0.425 2.6269 0.0316
        0.426 2.6107 0.03
        0.427 2.5951 0.0287

File: materials/perovskites/CH3NH3PbI3/Leguy.yml
REFERENCES: |

COMMENTS: |

CONDITIONS: |

DATA:
  - type: tabulated nk
    data: |
        0.249 1.8201 0.815799
        0.25 1.823 0.816899
        0.251 1.8258 0.817899
        0.252 1.8284 0.818799
        0.253 1.8309 0.819599
        0.254 1.8333 0.820399
        0.255 1.8356 0.821099
        0.256 1.8377 0.821799
        0.257 1.8398 0.822399
        0.258 1.8417 0.822999
        0.259 1.8434 0.823599
        0.26 1.845 0.824099
        0.261 1.8465 0.824599
        0.262 1.8477 0.825099
        0.263 1.8489 0.825499
        0.264 1.8497 0.825999
        0.265 1.8506 0.826399
        0.266 1.8512 0.826899
        0.267 1.8516 0.827299
        0.268 1.8518 0.827799
        0.269 1.8519 0.828399
        0.27 1.8517 0.828899
        0.271 1.8514 0.829599
        0.272 1.8508 0.830199
        0.273 1.85 0.830999
        0.274 1.8491 0.831899
        0.275 1.8479 0.832799
        0.276 1.8465 0.833899
        0.277 1.8449 0.835099
        0.278 1.843 0.836499
        0.279 1.8409 0.837999
        0.28 1.8386 0.839599
        0.281 1.8361 0.841499
        0.282 1.8333 0.843599
        0.283 1.8304 0.845899
        0.284 1.8272 0.848399
        0.285 1.8238 0.851299
        0.286 1.8203 0.854399
        0.287 1.8164 0.857799
        0.288 1.8124 0.861499
        0.289 1.8082 0.865599
        0.29 1.8039 0.870099
        0.291 1.7993 0.874999
        0.292 1.7947 0.880299
        0.293 1.7899 0.885999
        0.294 1.785 0.892299
        0.295 1.7801 0.898999
        0.296 1.775 0.906199
        0.297 1.7699 0.913999
        0.298 1.7648 0.922299
        0.299 1.7598 0.931199
        0.3 1.7548 0.940699
        0.301 1.7499 0.950799
        0.302 1.7452 0.961599
        0.303 1.7406 0.972999
        0.304 1.7362 0.984999
        0.305 1.7322 0.997699
        0.306 1.7285 1.011
        0.307 1.7252 1.025
        0.308 1.7222 1.0396
        0.309 1.7198 1.0549
        0.31 1.7179 1.0708
        0.311 1.7167 1.0873
        0.312 1.716 1.1044
        0.313 1.7161 1.122
        0.314 1.7168 1.1401
        0.315 1.7184 1.1585
        0.316 1.7207 1.1775
        0.317 1.724 1.1968
        0.318 1.7282 1.2165
        0.319 1.7333 1.2364
        0.32 1.7394 1.2566
        0.321 1.7464 1.2768
        0.322 1.7545 1.2972
        0.323 1.7635 1.3174
        0.324 1.7736 1.3377
        0.325 1.7847 1.3579
        0.326 1.7969 1.3779
        0.327 1.81 1.3977
        0.328 1.8242 1.4172
        0.329 1.8393 1.4363
        0.33 1.8554 1.455
        0.331 1.8724 1.4732
        0.332 1.8901 1.4908
        0.333 1.909 1.508
        0.334 1.9286 1.5244
        0.335 1.9491 1.5403
        0.336 1.9703 1.5555
        0.337 1.9922 1.5699
        0.338 2.0149 1.5835
        0.339 2.0382 1.5963
        0.34 2.062 1.6082
        0.341 2.0863 1.6193
        0.342 2.1112 1.6295
        0.343 2.1366 1.6388
        0.344 2.1624 1.6472
        0.345 2.1886 1.6546
        0.346 2.215 1.661
        0.347 2.2419 1.6666
        0.348 2.2688 1.6711
        0.349 2.296 1.6746
        0.35 2.323 1.6772
        0.351 2.3505 1.6788
        0.352 2.3779 1.6794
        0.353 2.4053 1.679
        0.354 2.4327 1.6777
        0.355 2.46 1.6754
        0.356 2.4872 1.6721
        0.357 2.5142 1.6679
        0.358 2.5411 1.6628
        0.359 2.5676 1.6568
        0.36 2.5936 1.6499
        0.361 2.6196 1.6422
        0.362 2.6451 1.6334
        0.363 2.6703 1.6239
        0.364 2.6952 1.6136
        0.365 2.7195 1.6025
        0.366 2.7433 1.5906
        0.367 2.7667 1.5779
        0.368 2.7895 1.5645
        0.369 2.8117 1.5504
        0.37 2.8334 1.5356
        0.371 2.8542 1.5204
        0.372 2.8745 1.5043
        0.373 2.8942 1.4878
        0.374 2.9132 1.4706
        0.375 2.9316 1.4528
        0.376 2.9491 1.4346
        0.377 2.9659 1.416
        0.378 2.982 1.3969
        0.379 2.9973 1.3774
        0.38 3.0118 1.3576
        0.381 3.0255 1.3374
        0.382 3.0384 1.317
        0.383 3.0503 1.2965
        0.384 3.0617 1.2756
        0.385 3.0721 1.2545
        0.386 3.0817 1.2333
        0.387 3.0905 1.2119
        0.388 3.0984 1.1906
        0.389 3.1055 1.1691
        0.39 3.1118 1.1477
        0.391 3.1173 1.1263
        0.392 3.1219 1.105
        0.393 3.1257 1.0838
        0.394 3.1287 1.0628
        0.395 3.131 1.0422
        0.396 3.1325 1.0216
        0.397 3.1332 1.0013
        0.398 3.1332 0.981199
        0.399 3.1325 0.961499
        0.4 3.1311 0.942099
        0.401 3.129 0.923099
        0.402 3.1263 0.904499
        0.403 3.1229 0.886299
        0.404 3.1189 0.868599
        0.405 3.1144 0.851399
        0.406 3.1093 0.834699
        0.407 3.1038 0.818599
        0.408 3.0977 0.803099
        0.409 3.0912 0.787999
        0.41 3.0843 0.773599
        0.411 3.0769 0.759699
        0.412 3.0692 0.746499
        0.413 3.0612 0.733899
        0.414 3.0529 0.721899
        0.415 3.0443 0.710499
        0.416 3.0356 0.6998
        0.417 3.0267 0.689799
        0.418 3.0176 0.6804
        0.419 3.0084 0.671699
        0.42 2.999 0.663699
        0.421 2.9898 0.6564
        0.422 2.9806 0.6496
        0.423 2.9713 0.643499
        0.424 2.962 0.638
        0.425 2.9529 0.633099
        0.426 2.9438 0.6289
        0.427 2.935 0.625199
        0.428 2.9263 0.622099
        0.429 2.9179 0.6196
        0.43 2.9097 0.617599
        0.431 2.9018 0.616199
        0.432 2.8942 0.6152
        0.433 2.887 0.6147
        0.434 2.88 0.6148
        0.435 2.8735 0.615199
        0.436 2.8674 0.615899
        0.437 2.8617 0.617099
        0.438 2.8564 0.618599
        0.439 2.8516 0.6204
        0.44 2.8472 0.622599
        0.441 2.8433 0.6249
        0.442 2.8398 0.6274
        0.443 2.8369 0.6302
        0.444 2.8345 0.633099
        0.445 2.8325 0.6361
        0.446 2.8311 0.6391
        0.447 2.8301 0.642199
        0.448 2.8297 0.645399
        0.449 2.8298 0.648499
        0.45 2.8303 0.6515
        0.451 2.8313 0.6545
        0.452 2.8327 0.6573
        0.453 2.8346 0.659999
        0.454 2.8369 0.662599
        0.455 2.8397 0.6649
        0.456 2.8427 0.667099
        0.457 2.8463 0.668999
        0.458 2.8501 0.6706
        0.459 2.8542 0.671899
        0.46 2.8587 0.672899
        0.461 2.8635 0.6736
        0.462 2.8685 0.673999
        0.463 2.8738 0.674
        0.464 2.8792 0.673599
        0.465 2.8848 0.672899
        0.466 2.8905 0.671799
        0.467 2.8963 0.670399
        0.468 2.9022 0.668499
        0.469 2.9082 0.6663
        0.47 2.9143 0.663699
        0.471 2.9203 0.6607
        0.472 2.9263 0.657299
        0.473 2.9323 0.6535
        0.474 2.9382 0.649399
        0.475 2.944 0.644999
        0.476 2.9498 0.6402
        0.477 2.9553 0.6351
        0.478 2.9608 0.629599
        0.479 2.966 0.623899
        0.48 2.9712 0.617899
        0.481 2.9761 0.6116
        0.482 2.9807 0.6051
        0.483 2.9852 0.5983
        0.484 2.9894 0.5913
        0.485 2.9934 0.584199
        0.486 2.9971 0.5768
        0.487 3.0005 0.5694
        0.488 3.0037 0.561799
        0.489 3.0066 0.554
        0.49 3.0093 0.5461
        0.491 3.0117 0.5381
        0.492 3.0139 0.529999
        0.493 3.0157 0.5219
        0.494 3.0173 0.5137
        0.495 3.0186 0.5055
        0.496 3.0197 0.4973
        0.497 3.0206 0.489099
        0.498 3.0211 0.480899
        0.499 3.0214 0.472699
        0.5 3.0215 0.4646
        0.501 3.0214 0.4565
        0.502 3.021 0.448399
        0.503 3.0204 0.440499
        0.504 3.0195 0.4326
        0.505 3.0186 0.424699
        0.506 3.0174 0.417
        0.507 3.016 0.4095
        0.508 3.0145 0.402
        0.509 3.0128 0.3945
        0.51 3.0109 0.3872
        0.511 3.0088 0.38
        0.512 3.0066 0.3729
        0.513 3.0043 0.3659
        0.514 3.0017 0.359
        0.515 2.9992 0.3523
        0.516 2.9965 0.3457
        0.517 2.9937 0.3392
        0.518 2.9907 0.3329
        0.519 2.9877 0.3267
        0.52 2.9846 0.3206
        0.521 2.9814 0.3146
        0.522 2.9781 0.3088
        0.523 2.9748 0.3031
        0.524 2.9714 0.2976
        0.525 2.9679 0.2921
        0.526 2.9643 0.2868
        0.527 2.9608 0.2816
        0.528 2.9572 0.2767
        0.529 2.9535 0.2718
        0.53 2.9498 0.267
        0.531 2.946 0.2623
        0.532 2.9423 0.2577
        0.533 2.9385 0.2533
        0.534 2.9346 0.2489
        0.535 2.9308 0.2447
        0.536 2.927 0.2406
        0.537 2.9231 0.2366
        0.538 2.9192 0.2327
        0.539 2.9153 0.2289
        0.54 2.9115 0.2253
        0.541 2.9076 0.2217
        0.542 2.9036 0.2182
        0.543 2.8997 0.2148
        0.544 2.8959 0.2115
        0.545 2.892 0.2084
        0.546 2.8881 0.2053
        0.547 2.8843 0.2023
        0.548 2.8805 0.1993
        0.549 2.8766 0.1965
        0.55 2.8728 0.1938
        0.551 2.869 0.1911
        0.552 2.8653 0.1886
        0.553 2.8615 0.1861
        0.554 2.8578 0.1836
        0.555 2.8541 0.1813
        0.556 2.8504 0.179
        0.557 2.8467 0.1768
        0.558 2.843 0.1746
        0.559 2.8394 0.1726
        0.56 2.8358 0.1705
        0.561 2.8322 0.1686
        0.562 2.8287 0.1667
        0.563 2.8252 0.1649
        0.564 2.8216 0.1631
        0.565 2.8182 0.1614
        0.566 2.8148 0.1598
        0.567 2.8114 0.1582
        0.568 2.8079 0.1566
        0.569 2.8045 0.1552
        0.57 2.8013 0.1537
        0.571 2.798 0.1523
        0.572 2.7947 0.151
        0.573 2.7915 0.1497
        0.574 2.7883 0.1485
        0.575 2.7851 0.1473
        0.576 2.7819 0.1461
        0.577 2.7789 0.145
        0.578 2.7758 0.144
        0.579 2.7728 0.1429
        0.58 2.7697 0.1419
        0.581 2.7668 0.141
        0.582 2.7638 0.14
        0.583 2.7608 0.1392
        0.584 2.758 0.1383
        0.585 2.7551 0.1375
        0.586 2.7523 0.1367
        0.587 2.7495 0.136
        0.588 2.7467 0.1353
        0.589 2.7439 0.1346
        0.59 2.7412 0.1339
        0.591 2.7385 0.1333
        0.592 2.7359 0.1327
        0.593 2.7332 0.1321
        0.594 2.7307 0.1316
        0.595 2.7281 0.131
        0.596 2.7256 0.1306
        0.597 2.7231 0.1301
        0.598 2.7206 0.1296
        0.599 2.7181 0.1292
        0.6 2.7157 0.1288
        0.601 2.7134 0.1284
        0.602 2.711 0.1281
        0.603 2.7086 0.1277
        0.604 2.7063 0.1274
        0.605 2.7041 0.1271
        0.606 2.7019 0.1269
        0.607 2.6997 0.1266
        0.608 2.6974 0.1263
        0.609 2.6953 0.1261
        0.61 2.6931 0.1259
        0.611 2.691 0.1257
        0.612 2.6889 0.1255
        0.613 2.6869 0.1254
        0.614 2.6848 0.1252
        0.615 2.6828 0.1251
        0.616 2.6808 0.125
        0.617 2.6788 0.1249
        0.618 2.6769 0.1248
        0.619 2.675 0.1247
        0.62 2.6732 0.1247
        0.621 2.6712 0.1246
        0.622 2.6694 0.1246
        0.623 2.6676 0.1245
        0.624 2.6658 0.1245
        0.625 2.664 0.1245
        0.626 2.6623 0.1245
        0.627 2.6606 0.1245
        0.628 2.6589 0.1245
        0.629 2.6573 0.1246
        0.63 2.6556 0.1246
        0.631 2.654 0.1247
        0.632 2.6524 0.1247
        0.633 2.6508 0.1248
        0.634 2.6492 0.1249
        0.635 2.6477 0.125
        0.636 2.6463 0.125
        0.637 2.6448 0.1251
        0.638 2.6433 0.1252
        0.639 2.6419 0.1253
        0.64 2.6404 0.1255
        0.641 2.639 0.1256
        0.642 2.6377 0.1257
        0.643 2.6363 0.1258
        0.644 2.635 0.126
        0.645 2.6336 0.1261
        0.646 2.6324 0.1263
        0.647 2.6311 0.1264
        0.648 2.6298 0.1266
        0.649 2.6286 0.1268
        0.65 2.6274 0.1269
        0.651 2.6262 0.1271
        0.652 2.625 0.1273
        0.653 2.6239 0.1275
        0.654 2.6228 0.1276
        0.655 2.6217 0.1278
        0.656 2.6206 0.128
        0.657 2.6195 0.1282
        0.658 2.6184 0.1284
        0.659 2.6174 0.1286
        0.66 2.6164 0.1288
        0.661 2.6154 0.129
        0.662 2.6144 0.1292
        0.663 2.6134 0.1294
        0.664 2.6125 0.1296
        0.665 2.6116 0.1298
        0.666 2.6107 0.13
        0.667 2.6098 0.1303
        0.668 2.609 0.1305
        0.669 2.6081 0.1307
        0.67 2.6073 0.1309
        0.671 2.6065 0.1311
        0.672 2.6057 0.1313
        0.673 2.605 0.1316
        0.674 2.6042 0.1318
        0.675 2.6035 0.132
        0.676 2.6028 0.1322
        0.677 2.6021 0.1324
        0.678 2.6014 0.1326
        0.679 2.6007 0.1329
        0.68 2.6001 0.1331
        0.681 2.5994 0.1333
        0.682 2.5988 0.1335
        0.683 2.5982 0.1337
        0.684 2.5977 0.134
        0.685 2.5972 0.1342
        0.686 2.5966 0.1344
        0.687 2.5961 0.1346
        0.688 2.5956 0.1348
        0.689 2.5952 0.135
        0.69 2.5947 0.1352
        0.691 2.5943 0.1354
        0.692 2.5939 0.1356
        0.693 2.5935 0.1358
        0.694 2.5931 0.136
        0.695 2.5928 0.1362
        0.696 2.5925 0.1364
        0.697 2.5922 0.1366
        0.698 2.5918 0.1368
        0.699 2.5916 0.137
        0.7 2.5913 0.1371
        0.701 2.5911 0.1373
        0.702 2.5909 0.1375
        0.703 2.5907 0.1377
        0.704 2.5905 0.1378
        0.705 2.5904 0.138
        0.706 2.5903 0.1381
        0.707 2.5902 0.1383
        0.708 2.5901 0.1384
        0.709 2.5901 0.1386
        0.71 2.5901 0.1387
        0.711 2.5901 0.1388
        0.712 2.5901 0.1389
        0.713 2.5901 0.139
        0.714 2.5902 0.1391
        0.715 2.5904 0.1392
        0.716 2.5905 0.1393
        0.717 2.5906 0.1394
        0.718 2.5908 0.1395
        0.719 2.5911 0.1395
        0.72 2.5913 0.1396
        0.721 2.5915 0.1396
        0.722 2.5919 0.1396
        0.723 2.5922 0.1396
        0.724 2.5926 0.1396
        0.725 2.593 0.1396
        0.726 2.5935 0.1396
        0.727 2.594 0.1396
        0.728 2.5945 0.1395
        0.729 2.5951 0.1394
        0.73 2.5957 0.1393
        0.731 2.5964 0.1392
        0.732 2.5971 0.1391
        0.733 2.5979 0.1389
        0.734 2.5987 0.1387
        0.735 2.5995 0.1385
        0.736 2.6004 0.1382
        0.737 2.6014 0.1379
        0.738 2.6025 0.1376
        0.739 2.6036 0.1373
        0.74 2.6047 0.1368
        0.741 2.606 0.1364
        0.742 2.6073 0.1359
        0.743 2.6088 0.1353
        0.744 2.6103 0.1346
        0.745 2.6119 0.1339
        0.746 2.6137 0.1331
        0.747 2.6155 0.1322
        0.748 2.6175 0.1311
        0.749 2.6195 0.1299
        0.75 2.6218 0.1285
        0.751 2.6242 0.127
        0.752 2.6266 0.1253
        0.753 2.6292 0.1233
        0.754 2.6321 0.1209
        0.755 2.6351 0.1182
        0.756 2.6382 0.115
        0.757 2.6413 0.1111
        0.758 2.6445 0.1067
        0.759 2.6475 0.1012
        0.76 2.6503 0.0952999
        0.761 2.6519 0.0878999
        0.762 2.6533 0.0802999
        0.763 2.6522 0.0717999
        0.764 2.6507 0.0634
        0.765 2.6469 0.0558
        0.766 2.6427 0.0486
        0.767 2.6374 0.043
        0.768 2.632 0.0381
        0.769 2.6264 0.0343
        0.77 2.621 0.0311
        0.771 2.6157 0.0287
        0.772 2.6107 0.0267
        0.773 2.6059 0.0251
        0.774 2.6014 0.0238
        0.775 2.5971 0.0228
        0.776 2.5931 0.022
        0.777 2.5892 0.0213
        0.778 2.5855 0.0208
        0.779 2.582 0.0204
        0.78 2.5787 0.0201
        0.781 2.5754 0.0198
        0.782 2.5723 0.0197
        0.783 2.5693 0.0196
        0.784 2.5665 0.0195
        0.785 2.5637 0.0195
        0.786 2.5611 0.0195
        0.787 2.5585 0.0196
        0.788 2.556 0.0197
        0.789 2.5535 0.0198

File: materials/perovskites/CH3NH3PbI3/Phillips.yml
REFERENCES: |

COMMENTS: |

CONDITIONS: |

DATA:
  - type: tabulated nk
    data: |
        0.30001 1.98073 0.559247
        0.301601 1.97412 0.563854
        0.303192 1.96774 0.569126
        0.304783 1.96161 0.575072
        0.306375 1.95581 0.581693
        0.307966 1.95038 0.588986
        0.309557 1.94539 0.596945
        0.311149 1.94091 0.605554
        0.31274 1.93698 0.614791
        0.314331 1.93368 0.624628
        0.315923 1.93108 0.635029
        0.317514 1.92924 0.645949
        0.319105 1.9282 0.657334
        0.320697 1.92805 0.669125
        0.322288 1.92881 0.681251
        0.32388 1.93054 0.693637
        0.325471 1.93327 0.706198
        0.327063 1.93704 0.718845
        0.328654 1.94186 0.731487
        0.330245 1.94773 0.744028
        0.331837 1.95466 0.756368
        0.333428 1.96262 0.76841
        0.33502 1.9716 0.780058
        0.336611 1.98155 0.791218
        0.338203 1.99243 0.801803
        0.339794 2.00419 0.811729
        0.341386 2.01675 0.820921
        0.342977 2.03004 0.829311
        0.344568 2.04399 0.836843
        0.34616 2.05851 0.843466
        0.347751 2.07351 0.849142
        0.349343 2.0889 0.853844
        0.350934 2.1046 0.857551
        0.352526 2.1205 0.860257
        0.354117 2.13652 0.861962
        0.355709 2.15258 0.862677
        0.3573 2.16859 0.862419
        0.358892 2.18447 0.861215
        0.360483 2.20015 0.859097
        0.362075 2.21556 0.856104
        0.363666 2.23065 0.852281
        0.365258 2.24535 0.847673
        0.36685 2.25961 0.842333
        0.368441 2.27341 0.836314
        0.370033 2.28669 0.829671
        0.371624 2.29943 0.822459
        0.373215 2.3116 0.814734
        0.374807 2.3232 0.806552
        0.376399 2.3342 0.797966
        0.37799 2.3446 0.78903
        0.379582 2.3544 0.779795
        0.381173 2.36359 0.77031
        0.382765 2.37218 0.76062
        0.384356 2.38019 0.75077
        0.385947 2.38761 0.740802
        0.387539 2.39447 0.730753
        0.38913 2.40078 0.720657
        0.390722 2.40656 0.710549
        0.392313 2.41182 0.70046
        0.393905 2.41659 0.690413
        0.395496 2.42088 0.680436
        0.397088 2.42471 0.67055
        0.398679 2.42811 0.660775
        0.400271 2.4311 0.651128
        0.401862 2.4337 0.641625
        0.403454 2.43592 0.632279
        0.405045 2.4378 0.623102
        0.406636 2.43934 0.614103
        0.408228 2.44057 0.605291
        0.409819 2.44151 0.596673
        0.411411 2.44217 0.588254
        0.413002 2.44258 0.580039
        0.414593 2.44275 0.572033
        0.416185 2.44269 0.564234
        0.417776 2.44243 0.55665
        0.419368 2.44198 0.549276
        0.420959 2.44134 0.542115
        0.42255 2.44055 0.535168
        0.424142 2.4396 0.528432
        0.425733 2.43851 0.521905
        0.427324 2.43729 0.515589
        0.428916 2.43595 0.509478
        0.430507 2.43451 0.503572
        0.432098 2.43297 0.497866
        0.433689 2.43135 0.492362
        0.435281 2.42965 0.487052
        0.436872 2.42787 0.481936
        0.438463 2.42604 0.477009
        0.440054 2.42415 0.472269
        0.441646 2.42221 0.467712
        0.443237 2.42024 0.463334
        0.444828 2.41823 0.459134
        0.446419 2.41619 0.455107
        0.44801 2.41413 0.451248
        0.449601 2.41206 0.447556
        0.451192 2.40997 0.444026
        0.452784 2.40788 0.440655
        0.454375 2.40578 0.43744
        0.455966 2.40369 0.434377
        0.457557 2.40161 0.431462
        0.459148 2.39954 0.428693
        0.460739 2.39749 0.426066
        0.46233 2.39545 0.423578
        0.463921 2.39344 0.421225
        0.465512 2.39145 0.419003
        0.467103 2.3895 0.416911
        0.468694 2.38758 0.414944
        0.470285 2.38569 0.413099
        0.471876 2.38385 0.411372
        0.473467 2.38204 0.409761
        0.475058 2.38029 0.408263
        0.476648 2.37858 0.406874
        0.478239 2.37692 0.405591
        0.47983 2.37532 0.40441
        0.481421 2.37377 0.403328
        0.483012 2.37228 0.402342
        0.484602 2.37085 0.401449
        0.486193 2.36948 0.400646
        0.487784 2.36817 0.399928
        0.489374 2.36694 0.399293
        0.490965 2.36577 0.398738
        0.492556 2.36467 0.398258
        0.494146 2.36365 0.397851
        0.495737 2.36269 0.397513
        0.497328 2.36182 0.397241
        0.498918 2.36102 0.39703
        0.500509 2.36029 0.396879
        0.502099 2.35965 0.396782
        0.50369 2.35909 0.396737
        0.50528 2.35861 0.396739
        0.506871 2.35821 0.396786
        0.508461 2.35789 0.396873
        0.510051 2.35766 0.396997
        0.511642 2.35751 0.397155
        0.513232 2.35745 0.397342
        0.514822 2.35747 0.397555
        0.516413 2.35758 0.39779
        0.518003 2.35777 0.398043
        0.519593 2.35805 0.398312
        0.521184 2.35841 0.398591
        0.522774 2.35886 0.398878
        0.524364 2.3594 0.399168
        0.525954 2.36001 0.399459
        0.527544 2.36071 0.399746
        0.529134 2.36149 0.400026
        0.530724 2.36236 0.400296
        0.532314 2.3633 0.400551
        0.533904 2.36432 0.40079
        0.535494 2.36542 0.401007
        0.537084 2.3666 0.4012
        0.538674 2.36785 0.401366
        0.540264 2.36917 0.401502
        0.541854 2.37056 0.401604
        0.543443 2.37202 0.401669
        0.545033 2.37355 0.401695
        0.546623 2.37514 0.40168
        0.548213 2.3768 0.401619
        0.549802 2.37851 0.401511
        0.551392 2.38028 0.401354
        0.552982 2.3821 0.401145
        0.554571 2.38398 0.400881
        0.556161 2.3859 0.400561
        0.55775 2.38787 0.400183
        0.55934 2.38988 0.399746
        0.560929 2.39193 0.399247
        0.562519 2.39402 0.398684
        0.564108 2.39614 0.398058
        0.565697 2.39829 0.397366
        0.567287 2.40047 0.396608
        0.568876 2.40267 0.395782
        0.570465 2.40489 0.394888
        0.572055 2.40713 0.393925
        0.573644 2.40939 0.392893
        0.575233 2.41166 0.391792
        0.576822 2.41393 0.390621
        0.578411 2.41621 0.38938
        0.58 2.41849 0.38807
        0.581589 2.42076 0.38669
        0.583178 2.42304 0.385242
        0.584767 2.4253 0.383725
        0.586356 2.42755 0.382141
        0.587945 2.42979 0.38049
        0.589533 2.43202 0.378774
        0.591122 2.43422 0.376992
        0.592711 2.4364 0.375147
        0.5943 2.43855 0.37324
        0.595888 2.44068 0.371271
        0.597477 2.44278 0.369244
        0.599065 2.44484 0.367159
        0.600654 2.44687 0.365017
        0.602242 2.44887 0.362821
        0.603831 2.45082 0.360573
        0.605419 2.45273 0.358275
        0.607008 2.4546 0.355927
        0.608596 2.45642 0.353534
        0.610184 2.45819 0.351096
        0.611772 2.45992 0.348616
        0.61336 2.4616 0.346097
        0.614949 2.46322 0.343539
        0.616537 2.4648 0.340947
        0.618125 2.46631 0.338322
        0.619713 2.46778 0.335666
        0.621301 2.46918 0.332983
        0.622889 2.47053 0.330274
        0.624477 2.47183 0.327542
        0.626064 2.47306 0.324789
        0.627652 2.47424 0.322018
        0.62924 2.47535 0.319232
        0.630828 2.47641 0.316433
        0.632415 2.4774 0.313623
        0.634003 2.47834 0.310805
        0.63559 2.47922 0.307981
        0.637178 2.48003 0.305154
        0.638765 2.48079 0.302327
        0.640353 2.48149 0.299501
        0.64194 2.48212 0.29668
        0.643528 2.4827 0.293865
        0.645115 2.48322 0.291059
        0.646702 2.48368 0.288265
        0.648289 2.48409 0.285484
        0.649876 2.48444 0.282719
        0.651463 2.48473 0.279972
        0.65305 2.48497 0.277246
        0.654637 2.48516 0.274543
        0.656224 2.48529 0.271865
        0.657811 2.48537 0.269214
        0.659398 2.4854 0.266592
        0.660985 2.48539 0.264002
        0.662571 2.48532 0.261445
        0.664158 2.48521 0.258923
        0.665745 2.48506 0.25644
        0.667331 2.48486 0.253996
        0.668918 2.48462 0.251594
        0.670504 2.48435 0.249235
        0.672091 2.48403 0.246922
        0.673677 2.48368 0.244656
        0.675263 2.4833 0.242441
        0.67685 2.48289 0.240276
        0.678436 2.48244 0.238165
        0.680022 2.48197 0.236109
        0.681608 2.48148 0.234111
        0.683194 2.48096 0.232171
        0.68478 2.48043 0.230293
        0.686366 2.47988 0.228478
        0.687952 2.47932 0.226727
        0.689538 2.47874 0.225043
        0.691123 2.47816 0.223427
        0.692709 2.47758 0.221882
        0.694295 2.477 0.220409
        0.69588 2.47642 0.219011
        0.697466 2.47586 0.217688
        0.699051 2.47531 0.216444
        0.700637 2.47478 0.215279
        0.702222 2.47427 0.214195
        0.703807 2.47379 0.213194
        0.705392 2.47336 0.212277
        0.706977 2.47296 0.211446
        0.708563 2.47262 0.210701
        0.710148 2.47234 0.210045
        0.711733 2.47213 0.209476
        0.713318 2.47199 0.208995
        0.714902 2.47195 0.208603
        0.716487 2.47201 0.208297
        0.718072 2.47218 0.208076
        0.719657 2.47248 0.207936
        0.721241 2.47291 0.207874
        0.722826 2.47351 0.207884
        0.72441 2.47429 0.207959
        0.725995 2.47525 0.208087
        0.727579 2.47643 0.208258
        0.729163 2.47784 0.208454
        0.730748 2.47951 0.208657
        0.732332 2.48145 0.208842
        0.733916 2.48369 0.20898
        0.7355 2.48625 0.209035
        0.737084 2.48914 0.208967
        0.738668 2.49237 0.208726
        0.740252 2.49596 0.208256
        0.741836 2.49991 0.207495
        0.743419 2.5042 0.206372
        0.745003 2.50881 0.204811
        0.746587 2.5137 0.202735
        0.74817 2.51882 0.200064
        0.749754 2.52408 0.196726
        0.751337 2.52939 0.192658
        0.75292 2.53463 0.187815
        0.754503 2.53965 0.182174
        0.756087 2.54433 0.175745
        0.75767 2.5485 0.168569
        0.759253 2.55202 0.160726
        0.760836 2.55477 0.152328
        0.762419 2.55665 0.143515
        0.764002 2.5576 0.134448
        0.765584 2.5576 0.125295
        0.767167 2.55666 0.116223
        0.76875 2.55484 0.107384
        0.770332 2.55222 0.0989089
        0.771915 2.54889 0.0909009
        0.773497 2.54497 0.0834369
        0.775079 2.54058 0.076563
        0.776662 2.53583 0.070301
        0.778244 2.53082 0.064653
        0.779826 2.52565 0.059601
        0.781408 2.5204 0.055117
        0.78299 2.51513 0.051164
        0.784572 2.50991 0.047702
        0.786154 2.50477 0.044687
        0.787736 2.49975 0.042075
        0.789317 2.49488 0.039824
        0.790899 2.49018 0.037894
        0.79248 2.48565 0.036248
        0.794062 2.4813 0.034853
        0.795643 2.47715 0.033679
        0.797225 2.4732 0.032697
        0.798806 2.46946 0.031884
        0.800387 2.46596 0.031213
        0.801968 2.46269 0.030588
        0.803549 2.4596 0.029977
        0.80513 2.45664 0.029381
        0.806711 2.4538 0.0288
        0.808292 2.45106 0.028234
        0.809872 2.44841 0.027681
        0.811453 2.44585 0.027144
        0.813034 2.44337 0.02662
        0.814614 2.44095 0.02611
        0.816194 2.43859 0.025615
        0.817775 2.4363 0.025132
        0.819355 2.43406 0.024663
        0.820935 2.43187 0.024207
        0.822515 2.42973 0.023764
        0.824095 2.42763 0.023333
        0.825675 2.42558 0.022915
        0.827255 2.42357 0.022509
        0.828835 2.4216 0.022115
        0.830414 2.41967 0.021732
        0.831994 2.41777 0.021361
        0.833573 2.41591 0.021001
        0.835153 2.41408 0.020652
        0.836732 2.41228 0.020314
        0.838311 2.41051 0.019986
        0.839891 2.40877 0.019669
        0.84147 2.40706 0.019361
        0.843049 2.40537 0.019064
        0.844628 2.40371 0.018776
        0.846206 2.40208 0.018497
        0.847785 2.40047 0.018227
        0.849364 2.39889 0.017967
        0.850943 2.39733 0.017715
        0.852521 2.39579 0.017472
        0.8541 2.39427 0.017238
        0.855678 2.39278 0.017011
        0.857256 2.3913 0.016792
        0.858834 2.38985 0.016582
        0.860412 2.38841 0.016378
        0.86199 2.387 0.016183
        0.863568 2.3856 0.015994
        0.865146 2.38422 0.015813
        0.866724 2.38287 0.015638
        0.868301 2.38152 0.01547
        0.869879 2.3802 0.015309
        0.871456 2.37889 0.015154
        0.873034 2.3776 0.015006
        0.874611 2.37633 0.014863
        0.876188 2.37507 0.014727
        0.877765 2.37383 0.014596
        0.879343 2.3726 0.014471
        0.880919 2.37139 0.014351
        0.882496 2.37019 0.014237
        0.884073 2.36901 0.014128
        0.88565 2.36784 0.014024
        0.887226 2.36669 0.013925
        0.888803 2.36555 0.013831
        0.890379 2.36442 0.013741
        0.891955 2.36331 0.013656
        0.893532 2.36221 0.013576
        0.895108 2.36112 0.013499
        0.896684 2.36005 0.013427
        0.89826 2.35899 0.013359
        0.899835 2.35794 0.013296
        0.901411 2.3569 0.013236
        0.902987 2.35587 0.013179
        0.904562 2.35486 0.013127
        0.906138 2.35386 0.013078
        0.907713 2.35286 0.013032
        0.909289 2.35189 0.01299
        0.910864 2.35092 0.012951
        0.912439 2.34996 0.012915
        0.914014 2.34901 0.012882
        0.915589 2.34808 0.012852
        0.917163 2.34715 0.012826
        0.918738 2.34623 0.012802
        0.920313 2.34533 0.01278
        0.921887 2.34443 0.012762
        0.923462 2.34355 0.012746
        0.925036 2.34267 0.012732
        0.92661 2.3418 0.012721
        0.928184 2.34095 0.012712
        0.929758 2.3401 0.012706
        0.931332 2.33926 0.012702
        0.932906 2.33843 0.0127
        0.93448 2.33761 0.0127
        0.936053 2.33679 0.012702
        0.937627 2.33599 0.012706
        0.9392 2.33519 0.012711
        0.940773 2.33441 0.012719
        0.942346 2.33363 0.012728
        0.94392 2.33286 0.01274
        0.945493 2.3321 0.012752
        0.947066 2.33134 0.012767
        0.948638 2.3306 0.012783
        0.950211 2.32986 0.0128
        0.951784 2.32912 0.012819
        0.953356 2.3284 0.012839
        0.954928 2.32768 0.012861
        0.956501 2.32698 0.012883
        0.958073 2.32627 0.012908
        0.959645 2.32558 0.012933
        0.961217 2.32489 0.012959
        0.962789 2.32421 0.012987
        0.964361 2.32354 0.013016
        0.965932 2.32287 0.013045
        0.967504 2.32221 0.013076
        0.969075 2.32156 0.013108
        0.970647 2.32091 0.01314
        0.972218 2.32027 0.013174
        0.973789 2.31964 0.013208
        0.97536 2.31901 0.013243
        0.976931 2.31839 0.013279
        0.978502 2.31777 0.013315
        0.980072 2.31716 0.013353
        0.981643 2.31656 0.013391
        0.983214 2.31596 0.013429
        0.984784 2.31537 0.013469
        0.986354 2.31478 0.013509
        0.987924 2.3142 0.013549
        0.989494 2.31363 0.01359
        0.991064 2.31306 0.013631
        0.992634 2.31249 0.013673
        0.994204 2.31194 0.013716
        0.995773 2.31138 0.013759
        0.997343 2.31083 0.013802
        0.998912 2.31029 0.013846
        1.01227 2.30587 0.01423
        1.01575 2.30478 0.014333
        1.01923 2.3037 0.014436
        1.0227 2.30265 0.014541
        1.02618 2.30162 0.014645
        1.02965 2.30062 0.01475
        1.03312 2.29963 0.014855
        1.03659 2.29866 0.01496
        1.04006 2.29771 0.015065
        1.04353 2.29677 0.01517
        1.04699 2.29586 0.015274
        1.05046 2.29496 0.015378
        1.05392 2.29409 0.015481
        1.05738 2.29322 0.015584
        1.06084 2.29238 0.015685
        1.0643 2.29155 0.015787
        1.06776 2.29073 0.015887
        1.07122 2.28993 0.015986
        1.07467 2.28915 0.016084
        1.07812 2.28837 0.016182
        1.08158 2.28762 0.016278
        1.08503 2.28687 0.016373
        1.08848 2.28614 0.016467
        1.09193 2.28543 0.01656
        1.09537 2.28472 0.016651
        1.09882 2.28403 0.016741
        1.10227 2.28335 0.01683
        1.10571 2.28268 0.016918
        1.10915 2.28202 0.017004
        1.1126 2.28137 0.017089
        1.11604 2.28073 0.017172
        1.11948 2.28011 0.017254
        1.12291 2.27949 0.017335
        1.12635 2.27889 0.017414
        1.12979 2.27829 0.017492
        1.13322 2.27771 0.017569
        1.13666 2.27713 0.017644
        1.14009 2.27656 0.017718
        1.14352 2.27601 0.01779
        1.14696 2.27546 0.01786
        1.15039 2.27491 0.01793
        1.15382 2.27438 0.017998
        1.15724 2.27386 0.018064
        1.16067 2.27334 0.018129
        1.1641 2.27283 0.018193
        1.16753 2.27233 0.018255
        1.17095 2.27183 0.018316
        1.17437 2.27135 0.018375
        1.1778 2.27087 0.018433
        1.18122 2.2704 0.01849
        1.18464 2.26993 0.018545
        1.18806 2.26947 0.018599
        1.19148 2.26902 0.018651
        1.1949 2.26857 0.018703
        1.19832 2.26813 0.018752
        1.20174 2.26769 0.018801
        1.20516 2.26727 0.018848
        1.20857 2.26684 0.018894
        1.21199 2.26643 0.018939
        1.2154 2.26602 0.018982
        1.21882 2.26561 0.019024
        1.22223 2.26521 0.019065
        1.22564 2.26481 0.019105
        1.22906 2.26442 0.019143
        1.23247 2.26404 0.01918
        1.23588 2.26366 0.019216
        1.23929 2.26328 0.019251
        1.2427 2.26291 0.019285
        1.24611 2.26254 0.019317
        1.24952 2.26218 0.019349
        1.25293 2.26183 0.019379
        1.25633 2.26147 0.019408
        1.25974 2.26112 0.019436
        1.26315 2.26078 0.019464
        1.26656 2.26044 0.019489
        1.26996 2.2601 0.019514
        1.27337 2.25977 0.019538
        1.27677 2.25944 0.019561
        1.28018 2.25911 0.019583
        1.28358 2.25879 0.019604
        1.28699 2.25848 0.019624
        1.29039 2.25816 0.019643
        1.29379 2.25785 0.019661
        1.2972 2.25754 0.019678
        1.3006 2.25724 0.019694
        1.304 2.25694 0.019709
        1.3074 2.25664 0.019723
        1.3108 2.25635 0.019737
        1.31421 2.25605 0.019749
        1.31761 2.25577 0.019761
        1.32101 2.25548 0.019771
        1.32441 2.2552 0.019781
        1.32781 2.25492 0.019791
        1.33121 2.25464 0.019799
        1.33461 2.25437 0.019807
        1.33801 2.2541 0.019813
        1.34141 2.25383 0.019819
        1.34481 2.25356 0.019825
        1.34821 2.2533 0.019829
        1.35161 2.25304 0.019833
        1.35501 2.25278 0.019836
        1.35841 2.25252 0.019838
        1.36181 2.25227 0.01984
        1.36521 2.25202 0.019841
        1.36861 2.25177 0.019841
        1.37201 2.25152 0.01984
        1.37541 2.25128 0.019839
        1.37881 2.25104 0.019837
        1.38221 2.2508 0.019835
        1.38561 2.25056 0.019832
        1.38901 2.25032 0.019828
        1.3924 2.25009 0.019824
        1.3958 2.24986 0.019819
        1.3992 2.24962 0.019814
        1.4026 2.2494 0.019808
        1.406 2.24917 0.019801
        1.40941 2.24895 0.019794
        1.41281 2.24872 0.019786
        1.41621 2.2485 0.019778
        1.41961 2.24828 0.019769
        1.42301 2.24807 0.01976
        1.42641 2.24785 0.01975
        1.42981 2.24764 0.019739
        1.43321 2.24742 0.019729
        1.43661 2.24721 0.019717
        1.44002 2.24701 0.019705
        1.44342 2.2468 0.019693
        1.44682 2.24659 0.01968
        1.45022 2.24639 0.019667
        1.45363 2.24619 0.019653
        1.45703 2.24598 0.019639
        1.46044 2.24578 0.019625
        1.46384 2.24558 0.01961
        1.46725 2.24539 0.019594
        1.47065 2.24519 0.019578
        1.47406 2.245 0.019562
        1.47746 2.2448 0.019545
        1.48087 2.24461 0.019528
        1.48428 2.24442 0.019511
        1.48768 2.24423 0.019493
        1.49109 2.24404 0.019475
        1.4945 2.24386 0.019456
        1.49791 2.24367 0.019437
        1.50132 2.24349 0.019418
